Repository: TPKamstra/HeavyDutyVehicle_Battery_SOH_Estimation

File: analytics/exports/old_ul18_12_summary_export/degradation_trends.csv
session,date,n_dis_pulses,n_chg_pulses,DCIR_dis [mΩ],DCIR_chg [mΩ],V_OCV [V],SoC_start [%],Q_dis [Ah],Q_chg [Ah],I_dis_peak [A],dur_dis_mean [s],V_eop_dis [V],V_recover_dis [V],CA_dVdt [mV/s],V_chg_peak [V],Eta_c [%],Temp [°C],Humidity [%],cycle,DCIR_dis [mΩ]_low_current_flag
2026-01-27_13-22-04,2026-01-27,7,2,55.11,80.8,12.304,68.7,0.7054,0.4151,-22.08,64.37,11.84,12.6,3.06,13.62,58.8,21.93,34.3,0,False
2026-02-13_10-56-48,2026-02-13,2,2,211.25,692.45,10.325,0.0,0.1565,0.4135,-4.21,107.55,10.2,11.12,0.18,12.23,264.2,21.2,37.4,10,True
2026-02-14_16-45-46,2026-02-14,6,2,42.5,71.15,12.967,100.0,0.7041,0.4152,-20.63,75.08,12.37,12.98,4.87,14.61,59.0,21.56,32.7,20,False
2026-02-17_09-49-25,2026-02-17,6,2,76.57,133.6,11.715,23.7,0.4778,0.4152,-13.78,75.03,11.04,11.69,1.62,12.41,86.9,22.53,30.7,30,True
2026-02-17_14-23-51,2026-02-17,6,2,50.55,74.7,12.964,100.0,0.703,0.4152,-20.64,75.07,12.27,12.97,2.82,14.03,59.1,22.53,30.7,30,False
2026-02-19_14-48-12,2026-02-19,6,2,96.07,171.85,11.773,27.5,0.4169,0.4152,-10.72,75.07,11.02,11.75,1.51,12.51,99.6,21.38,32.8,40,True
2026-02-20_02-04-23,2026-02-20,6,2,54.58,81.8,12.716,100.0,0.7031,0.4152,-20.65,75.07,12.06,12.84,3.39,14.11,59.1,23.58,33.1,50,False
2026-02-21_19-48-22,2026-02-21,6,2,98.85,178.0,11.842,32.1,0.4249,0.4152,-11.7,75.07,11.08,11.82,1.71,12.65,97.7,20.4,42.0,60,True
2026-02-23_09-56-49,2026-02-23,6,2,53.22,83.6,12.631,96.6,0.703,0.4152,-20.65,75.07,11.98,12.76,3.21,13.99,59.1,22.93,40.2,70,False
2026-02-24_16-25-08,2026-02-24,6,2,123.9,215.15,11.733,24.9,0.3733,0.4152,-9.26,74.68,10.96,11.66,1.57,12.59,111.2,22.88,47.6,80,True
2026-02-24_21-04-42,2026-02-24,6,2,52.97,78.25,12.86,100.0,0.7042,0.4152,-20.65,74.88,12.16,12.92,2.88,14.01,59.0,22.88,47.6,80,False
2026-02-26_11-07-41,2026-02-26,6,2,131.52,216.1,11.698,22.5,0.3662,0.4152,-8.71,74.65,10.97,11.72,1.62,12.66,113.4,21.65,49.0,90,True
2026-02-26_15-32-09,2026-02-26,6,2,52.37,78.0,12.807,100.0,0.6993,0.4148,-20.68,74.68,12.13,12.9,2.83,13.98,59.3,21.65,49.0,90,False
2026-03-08_11-09-21,2026-03-08,6,2,100.53,187.7,11.979,41.4,0.4432,0.4152,-11.92,75.05,11.18,11.98,1.8,12.87,93.7,24.01,40.3,100,True
2026-03-08_16-49-15,2026-03-08,6,2,54.02,80.95,12.738,100.0,0.703,0.4152,-20.61,75.05,12.07,12.84,2.87,13.95,59.1,24.01,40.3,100,False
2026-03-09_20-03-08,2026-03-09,6,2,128.82,228.7,11.876,34.4,0.3726,0.4152,-9.8,75.07,11.04,11.86,1.57,12.78,111.4,22.77,44.8,110,True
2026-03-10_06-30-46,2026-03-10,7,2,56.67,81.05,12.718,100.0,0.7038,0.4155,-22.58,64.37,12.14,12.96,3.06,14.01,59.0,24.41,42.8,120,False
2026-03-11_13-36-41,2026-03-11,6,2,115.28,213.15,12.027,44.8,0.3929,0.4154,-10.98,74.57,11.15,12.0,1.72,12.9,105.7,22.4,45.5,130,True
2026-03-11_19-57-57,2026-03-11,6,2,53.32,80.6,12.78,100.0,0.703,0.4152,-20.65,75.05,12.09,12.88,2.71,13.94,59.1,22.4,45.5,130,False

File: analytics/exports/old_ul18_12_summary_export/soh_history.csv
datetime,date,file,capacity_ah,v_final,complete,temp_c,humidity_pct,soh_pct,run_1,run_1_dt,dcir_1,run_1_cycle,run_2,run_2_dt,dcir_2,run_2_cycle,soh_cycle,sweep_session,sweep_session_dt,sweep_dcir_mean,sweep_n_runs
2025-12-16 14:05:57,2025-12-16,discharge_c5_2025-12-16_14-05-57_bdps.csv,12.820340097499999,10.7931,True,22.12,44.7,100.0,2026-01-27_13-22-04,2026-01-27 13:22:04,55.11,0,2026-02-13_10-56-48,2026-02-13 10:56:48,211.25,10,0,,,,
2025-12-16 14:07:12,2025-12-16,discharge_c5_2025-12-16_14-07-12_bdps.csv,12.820338283055557,10.7931,True,22.12,44.7,100.0,2026-01-27_13-22-04,2026-01-27 13:22:04,55.11,0,2026-02-13_10-56-48,2026-02-13 10:56:48,211.25,10,0,,,,
2026-02-16 20:55:57,2026-02-16,discharge_c5_2026-02-16_20-55-57_bdps.csv,14.08441930361111,10.7931,True,22.82,35.4,109.9,2026-02-17_09-49-25,2026-02-17 09:49:25,76.57,30,2026-02-17_14-23-51,2026-02-17 14:23:51,50.55,30,30,,,,
2026-02-19 10:03:21,2026-02-19,discharge_c5_2026-02-19_10-03-21_bdps.csv,11.962566959722224,10.7765,True,21.38,32.8,93.3,2026-02-19_14-48-12,2026-02-19 14:48:12,96.07,40,2026-02-20_02-04-23,2026-02-20 02:04:23,54.58,50,40,,,,
2026-02-21 12:24:29,2026-02-21,discharge_c5_2026-02-21_12-24-29_bdps.csv,11.37106753388889,10.7931,True,20.4,42.0,88.7,2026-02-21_19-48-22,2026-02-21 19:48:22,98.85,60,2026-02-23_09-56-49,2026-02-23 09:56:49,53.22,70,60,,,,
2026-02-24 13:00:22,2026-02-24,discharge_c5_2026-02-24_13-00-22_bdps.csv,11.033802696944443,10.7931,True,22.88,47.6,86.1,2026-02-24_16-25-08,2026-02-24 16:25:08,123.9,80,2026-02-24_21-04-42,2026-02-24 21:04:42,52.97,80,80,,,,
2026-02-26 08:17:08,2026-02-26,discharge_c5_2026-02-26_08-17-08_bdps.csv,10.05101062111111,10.7931,True,21.65,49.0,78.4,2026-02-26_11-07-41,2026-02-26 11:07:41,131.52,90,2026-02-26_15-32-09,2026-02-26 15:32:09,52.37,90,90,,,,
2026-03-07 11:41:08,2026-03-07,discharge_c5_2026-03-07_11-41-08_bdps.csv,9.782758289166669,10.7931,True,21.65,43.4,76.3,2026-03-08_11-09-21,2026-03-08 11:09:21,100.53,100,2026-03-08_16-49-15,2026-03-08 16:49:15,54.02,100,100,,,,
2026-03-09 17:07:40,2026-03-09,discharge_c5_2026-03-09_17-07-40_bdps.csv,9.538507548333333,10.7931,True,22.77,44.8,74.4,2026-03-09_20-03-08,2026-03-09 20:03:08,128.82,110,2026-03-10_06-30-46,2026-03-10 06:30:46,56.67,120,110,,,,
2026-03-12 17:12:22,2026-03-12,discharge_c5_2026-03-12_17-12-22_bdps.csv,9.137058326666667,10.7931,True,24.17,35.6,71.3,,,,,,,,,140,,,,
2026-06-05 16:16:23,2026-06-05,discharge_c5_2026-06-05_16-16-23_bdps.csv,8.20628820111111,10.7931,True,23.85,47.0,64.0,,,,,,,,,150,,,,
2026-06-20 13:54:14,2026-06-20,discharge_c5_2026-06-20_13-54-14_bdps.csv,6.442655839444445,10.7931,True,25.35,61.7,50.3,,,,,,,,,160,2026-06-18_14-32-54,2026-06-18 14:32:54,594.4,9
2026-06-23 11:51:08,2026-06-23,discharge_c5_2026-06-23_11-51-08_bdps.csv,5.596162011111111,10.7931,True,25.99,58.8,43.7,,,,,,,,,170,2026-06-21_14-29-53,2026-06-21 14:29:53,620.3,9

File: analytics/exports/old_ul18_12_summary_export/summary_stats.csv
source,metric,min,mean,max,n
degradation_trends (testday_run sessions),n_dis_pulses,2.0,5.8947,7.0,19
degradation_trends (testday_run sessions),n_chg_pulses,2.0,2.0,2.0,19
degradation_trends (testday_run sessions),DCIR_dis [mΩ],42.5,84.6368,211.25,19
degradation_trends (testday_run sessions),DCIR_chg [mΩ],71.15,159.3474,692.45,19
degradation_trends (testday_run sessions),V_OCV [V],10.325,12.2344,12.967,19
degradation_trends (testday_run sessions),SoC_start [%],0.0,64.0316,100.0,19
degradation_trends (testday_run sessions),Q_dis [Ah],0.1565,0.5503,0.7054,19
degradation_trends (testday_run sessions),Q_chg [Ah],0.4135,0.4151,0.4155,19
degradation_trends (testday_run sessions),I_dis_peak [A],-22.58,-15.8368,-4.21,19
degradation_trends (testday_run sessions),dur_dis_mean [s],64.37,75.5489,107.55,19
degradation_trends (testday_run sessions),V_eop_dis [V],10.2,11.5658,12.37,19
degradation_trends (testday_run sessions),V_recover_dis [V],11.12,12.3289,12.98,19
degradation_trends (testday_run sessions),CA_dVdt [mV/s],0.18,2.3684,4.87,19
degradation_trends (testday_run sessions),V_chg_peak [V],12.23,13.3605,14.61,19
degradation_trends (testday_run sessions),Eta_c [%],58.8,88.1263,264.2,19
degradation_trends (testday_run sessions),Temp [°C],20.4,22.4789,24.41,19
degradation_trends (testday_run sessions),Humidity [%],30.7,40.3316,49.0,19
degradation_trends (testday_run sessions),cycle,0.0,70.5263,130.0,19
soh_history (discharge_c5 files),capacity_ah,5.5962,10.219,14.0844,13
soh_history (discharge_c5 files),v_final,10.7765,10.7918,10.7931,13
soh_history (discharge_c5 files),temp_c,20.4,22.8577,25.99,13
soh_history (discharge_c5 files),humidity_pct,32.8,45.1923,61.7,13
soh_history (discharge_c5 files),soh_pct,43.7,79.7231,109.9,13
soc_sweep (SoCsweep/Block testday runs),ocv_filename [V],12.14,12.5528,13.34,47
soc_sweep (SoCsweep/Block testday runs),soc_nominal [%],42.5,80.0936,100.0,47
soc_sweep (SoCsweep/Block testday runs),n_dis_pulses,5.0,6.9362,38.0,47
soc_sweep (SoCsweep/Block testday runs),n_chg_pulses,0.0,1.4681,2.0,47
soc_sweep (SoCsweep/Block testday runs),DCIR_dis [mΩ],47.73,697.8257,1802.84,47
soc_sweep (SoCsweep/Block testday runs),V_min [V],9.918,10.1319,10.46,47
soc_sweep (SoCsweep/Block testday runs),V_mean_dis [V],10.198,11.1099,12.723,47
soc_sweep (SoCsweep/Block testday runs),I_peak_dis [A],-60.02,-24.1285,-2.49,47
soc_sweep (SoCsweep/Block testday runs),Q_dis [Ah],0.0025,0.2693,0.707,47
soc_sweep (SoCsweep/Block testday runs),Q_chg [Ah],0.0,0.0444,0.4155,47
soc_sweep (SoCsweep/Block testday runs),E_dis [Wh],0.029,3.0357,8.202,47
soc_sweep (SoCsweep/Block testday runs),V_eop_dis [V],10.2,10.7215,12.03,47
soc_sweep (SoCsweep/Block testday runs),V_recover_dis [V],10.59,12.1243,12.91,47
soc_sweep (SoCsweep/Block testday runs),CA_dVdt [mV/s],-2.31,-0.17,2.08,5
soc_sweep (SoCsweep/Block testday runs),Temp [°C],24.0,26.0928,27.9,47
soc_sweep (SoCsweep/Block testday runs),Humidity [%],52.1,58.9021,63.0,47
soc_sweep (SoCsweep/Block testday runs),linked_soh_pct,43.7,47.0,50.3,18
"testday_v2_beta (partial rollout, 2026-07-02/03 only)",ocv_label_V,12.55,12.6725,13.28,8
"testday_v2_beta (partial rollout, 2026-07-02/03 only)",rest_baseline_Vmean,12.552,12.6703,13.244,8
"testday_v2_beta (partial rollout, 2026-07-02/03 only)",ocv_window_Vpre,12.552,12.6706,13.227,8
"testday_v2_beta (partial rollout, 2026-07-02/03 only)",wakeup_load_1_sag_V,0.0986,2.0788,2.4082,8
"testday_v2_beta (partial rollout, 2026-07-02/03 only)",wakeup_load_1_R_int_mohm,301.5322,1062.4828,1592.5306,8
"testday_v2_beta (partial rollout, 2026-07-02/03 only)",wakeup_load_2_sag_V,-1.3739,-0.429,-0.0365,8
"testday_v2_beta (partial rollout, 2026-07-02/03 only)",wakeup_load_2_R_int_mohm,-1354.7315,-555.2008,-253.8124,8
"testday_v2_beta (partial rollout, 2026-07-02/03 only)",glow_plug_like_load_1_Vmean,10.1978,10.5638,13.1122,8
"testday_v2_beta (partial rollout, 2026-07-02/03 only)",driving_aux_load_1_V_mean,10.3516,10.74,13.1553,8
"testday_v2_beta (partial rollout, 2026-07-02/03 only)",driving_aux_load_1_V_std,0.1182,0.5072,0.6824,8
"testday_v2_beta (partial rollout, 2026-07-02/03 only)",driving_aux_load_1_R_int_est_mohm,235.2088,656.1948,3578.8353,8
"testday_v2_beta (partial rollout, 2026-07-02/03 only)",ramp_like_load_1_V_mean,10.2765,10.7033,13.1061,8
"testday_v2_beta (partial rollout, 2026-07-02/03 only)",ramp_like_load_1_V_std,0.0139,0.2052,0.629,8
"testday_v2_beta (partial rollout, 2026-07-02/03 only)",ramp_like_load_1_R_int_est_mohm,82.4216,159.191,359.2242,8
"testday_v2_beta (partial rollout, 2026-07-02/03 only)",crank_cold_V_pre,10.1958,10.5599,13.102,8
"testday_v2_beta (partial rollout, 2026-07-02/03 only)",crank_cold_V_min,10.193,10.5566,13.102,8
"testday_v2_beta (partial rollout, 2026-07-02/03 only)",crank_cold_I_peak_A,0.33,1.652,2.764,8
"testday_v2_beta (partial rollout, 2026-07-02/03 only)",crank_cold_V_sustained,10.1962,10.5603,13.0988,8
"testday_v2_beta (partial rollout, 2026-07-02/03 only)",crank_cold_R_int_apparent_mohm,0.0,1.8973,2.9608,8
"testday_v2_beta (partial rollout, 2026-07-02/03 only)",crank_hot_V_pre,12.36,12.5945,13.1707,8
"testday_v2_beta (partial rollout, 2026-07-02/03 only)",crank_hot_V_min,10.193,10.5649,13.152,8
"testday_v2_beta (partial rollout, 2026-07-02/03 only)",crank_hot_I_peak_A,0.334,2.6774,3.595,8
"testday_v2_beta (partial rollout, 2026-07-02/03 only)",crank_hot_V_sustained,10.195,10.565,13.1398,8
"testday_v2_beta (partial rollout, 2026-07-02/03 only)",crank_hot_R_int_apparent_mohm,55.988,684.7225,840.0893,8
"testday_v2_beta (partial rollout, 2026-07-02/03 only)",recovery_after_cold_V_plus30s,10.493,11.9413,13.152,8
"testday_v2_beta (partial rollout, 2026-07-02/03 only)",recovery_after_hot_V_plus30s,12.368,12.5724,13.168,8
"testday_v2_beta (partial rollout, 2026-07-02/03 only)",alternator_charge_after_cold_Ah,0.0286,0.1727,0.1952,8
"testday_v2_beta (partial rollout, 2026-07-02/03 only)",alternator_charge_after_cold_ratio_pct,84.196,159.3487,215.7617,8
"testday_v2_beta (partial rollout, 2026-07-02/03 only)",total_ah_discharged,0.0396,0.2918,0.4766,8
"testday_v2_beta (partial rollout, 2026-07-02/03 only)",total_ah_charged,0.0286,0.1727,0.1952,8
"testday_v2_beta (partial rollout, 2026-07-02/03 only)",run_duration_s,2065.154,2065.1816,2065.199,8
"testday_v2_beta (partial rollout, 2026-07-02/03 only)",n_events,13.0,13.0,13.0,8
"testday_v2_beta (partial rollout, 2026-07-02/03 only)",min_voltage,9.743,10.1795,13.094,8
"testday_v2_beta (partial rollout, 2026-07-02/03 only)",final_voltage,12.543,12.6507,13.177,8
"testday_v2_beta (partial rollout, 2026-07-02/03 only)",cutoff_hit,0.0,0.0,0.0,8

File: analytics/exports/old_ul18_12_summary_export/testday_v2_beta_partial.csv
battery_id,block,ocv_label_V,kind,timestamp,filename,rest_baseline_Vmean,ocv_window_Vpre,wakeup_load_1_sag_V,wakeup_load_1_R_int_mohm,wakeup_load_2_sag_V,wakeup_load_2_R_int_mohm,glow_plug_like_load_1_Vmean,driving_aux_load_1_V_mean,driving_aux_load_1_V_std,driving_aux_load_1_R_int_est_mohm,ramp_like_load_1_V_mean,ramp_like_load_1_V_std,ramp_like_load_1_R_int_est_mohm,crank_cold_V_pre,crank_cold_V_min,crank_cold_I_peak_A,crank_cold_V_sustained,crank_cold_R_int_apparent_mohm,crank_hot_V_pre,crank_hot_V_min,crank_hot_I_peak_A,crank_hot_V_sustained,crank_hot_R_int_apparent_mohm,recovery_after_cold_V_plus30s,recovery_after_hot_V_plus30s,alternator_charge_after_cold_Ah,alternator_charge_after_cold_ratio_pct,total_ah_discharged,total_ah_charged,run_duration_s,n_events,min_voltage,final_voltage,block_c5_capacity_ah,block_c5_reached_cutoff,cutoff_hit
unknown,,13.28,SoCsweep,2026-07-03 01:59:03.793611,SoCsweep_OCV13p28V_testday_bdps_2026-07-02_23-51-24.csv,13.24403970191443,13.227000000000002,0.09855973266499696,301.5322487891563,-0.03654126294687288,-327.35109248725087,13.112210467706015,13.155288418708238,0.1181884927619024,3578.8352931258487,13.10611027568922,0.013877656251391212,82.42157678064393,13.102,13.102,0.33,13.0988,0.0,13.1707,13.152,0.334,13.1398,55.98802395209828,13.152,13.168,0.02858842555555562,143.08788265958404,0.03955082166666664,0.02858842555555562,2065.184,13,13.094,13.177,,,False
unknown,,12.63,SoCsweep,2026-07-03 03:13:06.862617,SoCsweep_OCV12p63V_testday_bdps_2026-07-02_23-51-24.csv,12.655986507324593,12.671757499999998,2.281512990810361,503.17250773352697,-1.3739235549615785,-1354.7314506386488,10.202351893095768,10.567989142538977,0.6824304056183349,244.37913028104623,10.605839999999999,0.6289591039169399,359.224195756799,10.195800000000002,10.193,2.764,10.197399999999998,1.0130246020269018,12.602,10.193,3.595,10.197399999999998,670.0973574408903,12.535,12.585,0.19515236694444443,84.19603967433113,0.47664141027777845,0.19515236694444443,2065.178,13,9.768,12.602,,,False
unknown,,12.62,SoCsweep,2026-07-03 03:51:35.266691,SoCsweep_OCV12p62V_testday_bdps_2026-07-02_23-51-24.csv,12.619731748071976,12.626977443609022,2.4082117794486244,854.57898126607,-1.0586411096256683,-1205.2291147992098,10.20220489977728,10.404992479108634,0.574792358002512,243.3903502409069,10.473842105263156,0.4375874020898548,266.26264113652934,10.197399999999998,10.193,2.356,10.196200000000001,1.8675721561963614,12.577,10.193,3.223,10.197000000000001,739.6835246664599,12.41,12.543,0.1951643036111111,119.57925215830052,0.38095003916666653,0.1951643036111111,2065.168,13,9.743,12.602,,,False
unknown,,12.59,SoCsweep,2026-07-03 05:08:34.054917,SoCsweep_OCV12p59V_testday_bdps_2026-07-02_23-51-24.csv,12.590075954247526,12.588500000000002,2.389753801169592,1151.2461618055409,-0.3724310056799194,-518.6848960150982,10.201149220489977,10.376138123085491,0.5568695725457911,239.17968430026804,10.30938596491228,0.1432845510161809,125.17910013928427,10.196200000000001,10.193,1.881,10.1982,1.7012227538550897,12.551999999999998,10.201,3.075,10.1974,764.5528455284543,12.335,12.518,0.19492915388888882,155.56027563665734,0.32353891166666654,0.19492915388888882,2065.154,13,9.776,12.585,,,False
unknown,,12.58,SoCsweep,2026-07-03 05:47:01.399349,SoCsweep_OCV12p58V_testday_bdps_2026-07-02_23-51-24.csv,12.577,12.577,2.3773968253968256,1255.3211480649072,-0.16561945187165783,-254.57597077839523,10.198276169265034,10.354923141186298,0.5369334104617729,237.68034186322606,10.290130325814536,0.11337898855280575,109.74187009387708,10.1978,10.193,1.701,10.197799999999999,2.8218694885368887,12.526999999999997,10.193,2.984,10.195,782.1715817694362,12.127,12.493,0.19365848749999998,170.03186176077503,0.30309181833333293,0.19365848749999998,2065.199,13,9.776,12.577,,,False
unknown,,12.57,SoCsweep,2026-07-03 06:25:28.811791,SoCsweep_OCV12p57V_testday_bdps_2026-07-02_23-51-24.csv,12.568080976863754,12.568,2.3682794486215553,1340.2839207847214,-0.15192820855615174,-253.81244189585283,10.198236080178173,10.352394150417828,0.5317111456580875,235.20884869650675,10.285426065162907,0.10802345388283836,109.82394162608622,10.1966,10.193,1.544,10.1978,2.331606217616899,12.5152,10.193,2.902,10.1978,800.2067539627844,11.91,12.477,0.19262398861111105,182.66704158234407,0.28803983194444427,0.19262398861111105,2065.185,13,9.776,12.568,,,False
unknown,,12.56,SoCsweep,2026-07-03 07:42:25.604737,SoCsweep_OCV12p56V_testday_bdps_2026-07-02_23-51-24.csv,12.55536658097686,12.553759999999997,2.354156390977444,1501.196487490541,-0.13866488473103722,-261.6090991838232,10.197805122494433,10.351591478696742,0.5261399859306573,235.21248570671727,10.27929072681704,0.09999719639790731,110.25894093687565,10.197,10.193,1.351,10.197399999999998,2.9607698001477125,12.452,10.193,2.689,10.198599999999999,840.089252510227,10.568,12.427,0.19033856638888888,203.90535843609507,0.26584090305555563,0.19033856638888888,2065.19,13,9.76,12.552,,,False
unknown,,12.55,SoCsweep,2026-07-03 08:20:55.011892,SoCsweep_OCV12p55V_testday_bdps_2026-07-02_23-51-24.csv,12.551999999999996,12.551999999999994,2.3524770258980787,1592.5306024228573,-0.13460782085561718,-265.6122983984031,10.197884187082407,10.357055416318575,0.530363520287164,235.67255041481698,10.27647117794486,0.0962447462166203,110.61535437096397,10.196200000000001,10.193,1.289,10.198599999999999,2.4825446082245337,12.360000000000003,10.201,2.617,10.197,824.9904470768065,10.493,12.368,0.19082161749999998,215.7616823758301,0.2569424477777778,0.19082161749999998,2065.195,13,9.743,12.543,,,False
