Repository: TPKamstra/HeavyDutyVehicle_Battery_SOH_Estimation

File: analytics/exports/ul18_12_unit2_summary_export/degradation_cycles.csv
block,cycle,discharge_ah,discharge_complete,discharge_coarse_sampling,charge_ah,charge_complete,charge_coarse_sampling,coulombic_eff_pct,status
1,1,,False,False,15.174805950555557,True,False,,in progress / fragment
1,2,11.99019109472222,True,False,13.253838347222224,True,False,110.53900844879969,complete
1,3,12.803392224444446,True,False,12.977025701666667,True,False,101.35615213670263,complete
1,4,12.692179942777779,True,False,12.654048232777779,True,False,99.69956532154511,complete
1,5,12.278885391388886,True,False,12.498273331944445,True,False,101.78670891992701,complete
1,6,12.10821046861111,True,False,12.423071030555553,True,False,102.60038890768108,complete
1,7,12.461226298333333,True,False,12.644761745,True,False,101.47285220790201,complete
1,8,12.30947575388889,True,False,12.517020825277777,True,False,101.68605938659343,complete
1,9,12.316362115,True,False,12.413466547777777,True,False,100.78841813736146,complete
1,10,12.24919522,True,False,12.409319920277778,True,False,101.30722629039606,complete
2,1,,False,False,13.896161389444444,True,False,,in progress / fragment
2,2,11.725300183888889,True,False,12.461082602222222,True,False,106.27516913677258,complete
2,3,11.701340573888888,True,False,11.877501571388889,True,False,101.50547705527944,complete
2,4,11.26489306916667,True,False,11.476750527222222,True,False,101.88068769720888,complete
2,5,11.21576933861111,True,False,11.556011283333333,True,False,103.03360326385204,complete
2,6,11.380179749722222,True,False,11.439352808333332,True,False,100.51996594001562,complete
2,7,11.11795804611111,True,False,11.301480309444445,True,False,101.65068317916102,complete
2,8,11.13038888,True,False,11.296108802222223,True,False,101.48889606651572,complete
2,9,10.91457009361111,True,False,11.066408128333334,True,False,101.39114993462823,complete
2,10,10.737373248888892,True,False,10.925596598055554,True,False,101.75297388666395,complete
3,1,,False,False,13.451583922222223,True,False,,in progress / fragment
3,2,9.31743911138889,True,False,10.1174518175,True,False,108.5861865749489,complete
3,3,8.945602884444444,True,False,9.126196738611108,True,False,102.01880025862427,complete
3,4,9.017699689166667,True,False,9.173259894166668,True,False,101.72505417525582,complete
3,5,8.854951218333333,True,False,9.063545636111108,True,False,102.35568116226207,complete
3,6,8.49262754611111,True,False,8.426099670277775,True,False,99.21663966219973,complete
3,7,8.272775844166667,True,False,8.267238363888888,True,False,99.93306381821425,complete
3,8,8.446203798333334,True,False,8.387149193888888,True,False,99.30081482930711,complete
3,9,7.921203243888887,True,False,7.922105088055555,True,False,100.0113851916041,complete
3,10,8.423057195277778,True,False,8.335737967222222,True,False,98.96333093755425,complete
4,1,,False,False,13.276489708055554,True,False,,in progress / fragment
4,2,9.779410394722222,True,False,10.299547091944445,True,False,105.3186917843527,complete
4,3,6.888130627222224,True,False,5.028932885833331,True,False,73.00867474781542,complete
4,4,5.0128749788888864,True,False,4.328157902777778,True,True,86.3408307808451,complete (Ah corrected/uncertain — coarse Pi sampling)
4,5,9.131523053248792,True,True,3.588065,True,True,39.2931713480529,complete (Ah corrected/uncertain — coarse Pi sampling)
4,6,8.889641520600163,True,True,3.102208055555556,True,True,34.896885868420455,complete (Ah corrected/uncertain — coarse Pi sampling)
4,7,8.165259268806585,True,True,2.226359196666667,True,True,27.26624009566896,complete (Ah corrected/uncertain — coarse Pi sampling)
4,8,8.482180805191442,True,True,2.274649722222222,True,True,26.816803065905447,complete (Ah corrected/uncertain — coarse Pi sampling)
4,9,8.808770356345029,True,True,3.240539444444444,True,True,36.787648143310456,complete (Ah corrected/uncertain — coarse Pi sampling)
4,10,8.16170478151634,True,True,2.216896944444444,True,True,27.162180007600977,complete (Ah corrected/uncertain — coarse Pi sampling)
5,1,,False,False,4.262419722222222,True,True,,in progress / fragment
5,2,8.190059940938514,True,True,2.849338611111111,True,True,34.79020460971864,complete (Ah corrected/uncertain — coarse Pi sampling)
5,3,8.048503171282507,True,True,2.821566666666667,True,True,35.05703615467494,complete (Ah corrected/uncertain — coarse Pi sampling)
5,4,7.856551600660064,True,True,2.6378963888888887,True,True,33.57575337082069,complete (Ah corrected/uncertain — coarse Pi sampling)
5,5,7.747170614598766,True,True,2.2049219444444446,True,True,28.46099633186715,complete (Ah corrected/uncertain — coarse Pi sampling)
5,6,8.562705566064384,True,True,2.8637730555555554,True,True,33.44472180504755,complete (Ah corrected/uncertain — coarse Pi sampling)
5,7,10.800392283333332,True,False,10.504539565833333,True,False,97.26072248360326,complete
5,8,10.97136711,True,False,10.80006468333333,True,False,98.43864101028456,complete
5,9,9.31627497,True,False,9.592130505833333,True,False,102.96100680499056,complete
5,10,9.407533577777778,True,False,9.563636203611109,True,False,101.6593363663572,complete
6,1,,False,False,12.903422700277776,True,False,,in progress / fragment
6,2,8.383616139444445,True,False,9.152026092222222,True,False,109.16561469414674,complete
6,3,8.256494001666667,True,False,8.92159708,True,False,108.05551458281293,complete
6,4,8.059042421388888,True,False,8.113814192222224,True,False,100.67963125107731,complete
6,5,7.610836267222222,True,False,7.6453313241666665,True,False,100.4532360930297,complete
6,6,7.329660968333333,True,False,7.322224121944444,True,False,99.89853764831663,complete
6,7,7.871714446944445,True,False,7.8367980572222224,True,False,99.55643221108235,complete
6,8,7.3874366561111104,True,False,7.357961030277778,True,False,99.60100333572473,complete
6,9,6.90005802861111,True,False,6.8694296224999984,True,False,99.5561137894187,complete
6,10,6.951745097500001,True,False,6.929696825555555,True,False,99.68283831419,complete
7,1,,False,False,11.913716207777778,True,False,,in progress / fragment
7,2,8.951926759444445,True,False,9.640334279166666,True,False,107.69004861434928,complete
7,3,7.918295181388889,True,False,8.050836674722223,True,False,101.67386401109242,complete
7,4,6.848184211666666,True,False,6.819040794166667,True,False,99.57443584168851,complete
7,5,7.140089765833333,True,False,7.108715092222222,True,False,99.5605843254066,complete
7,6,6.892741167777778,True,False,6.867849379722221,True,False,99.63886953753723,complete
7,7,6.6541507575,True,False,6.626339767777777,True,False,99.58205050147268,complete
7,8,6.36879342777778,True,False,6.341643076666667,True,False,99.57369709947422,complete
7,9,6.703533287222223,True,False,6.666153789722221,True,False,99.44239111080046,complete
7,10,7.186802159722222,True,False,7.1549567213888885,True,False,99.55689000997121,complete
8,1,,False,False,10.374447549166666,True,False,,in progress / fragment
8,2,7.529511729166667,True,False,7.70238897361111,True,False,102.2959954199258,complete
8,3,6.591542549166666,True,False,6.579740026388889,True,False,99.82094444980456,complete
8,4,6.187163967500001,True,False,6.1608273719444435,True,False,99.57433493448859,complete
8,5,6.610301302777779,True,False,6.584735969166668,True,False,99.6132501010148,complete
8,6,6.005690058333333,True,False,5.975215144722222,True,False,99.49256599466327,complete
8,7,6.165085593333333,True,False,6.141046813888889,True,False,99.61008198376939,complete
8,8,5.986811518333333,True,False,5.954923599444444,True,False,99.46736390829678,complete
8,9,5.954015841111112,True,False,5.9200621975,True,False,99.42973541694884,complete
8,10,5.9576429711111105,True,False,5.920899395,True,False,99.38325313736856,complete
9,1,,False,False,8.920857286666665,True,False,,in progress / fragment
9,2,7.666957920555556,True,False,7.661090524444445,True,False,99.92347165366095,complete
9,3,7.619672671388888,True,False,7.600513860277778,True,False,99.74856123173048,complete
9,4,7.524909741111111,True,False,7.5058628955555555,True,False,99.7468827373238,complete
9,5,7.40893671361111,True,False,7.388844623888888,True,False,99.72881277707081,complete
9,6,7.300735385833333,True,False,7.276964432222222,True,False,99.67440329836859,complete
9,7,7.200045653055556,True,False,7.185817257777777,True,False,99.8023846519398,complete
9,8,7.136594316111111,True,False,7.115312003333332,True,False,99.70178614847515,complete
9,9,7.0392632025,True,False,7.018657772777778,True,False,99.7072786010487,complete
9,10,6.953803143333333,True,False,6.9291850183333334,True,False,99.64597610124179,complete
10,1,,False,False,7.881399764999999,True,False,,in progress / fragment
10,2,6.635594183055556,True,False,6.625485850833334,True,False,99.84766500266043,complete
10,3,6.441862385833335,True,False,6.4230235858333335,True,False,99.70755662149148,complete
10,4,6.277686091111111,True,False,6.258427717777777,True,False,99.6932249708917,complete
10,5,6.1507153191666655,True,False,6.126697430277778,True,False,99.60951063994064,complete
10,6,6.022927116111111,True,False,5.99752427611111,True,False,99.57823099117289,complete
10,7,5.913103197777778,True,False,5.885848378888889,True,False,99.539077570993,complete
10,8,5.815913005555555,True,False,5.788684992777777,True,False,99.531835968802,complete
10,9,5.7229159688888895,True,False,5.69671867111111,True,False,99.54223864337352,complete
10,10,5.651650450555555,True,False,5.630011549166666,True,False,99.61712243922017,complete
11,1,,False,False,6.922866153611111,True,False,,in progress / fragment
11,2,5.556166676388888,True,False,5.5418465225,True,False,99.7422655812371,complete
11,3,5.2605033147222215,True,False,5.243271200555555,True,False,99.67242461156826,complete
11,4,5.0578943163888885,True,False,5.033824152499999,True,False,99.52410702194992,complete
11,5,4.925740728611111,True,False,4.897415112777778,True,False,99.42494708118103,complete
11,6,4.847272706666667,True,False,4.820676673611111,True,False,99.45131964580871,complete
11,7,4.8039087233333335,True,False,4.776141263611112,True,False,99.4219819459235,complete
11,8,4.714562114722222,True,False,4.671946108888888,True,False,99.09607711604316,complete
11,9,4.5752545541666665,True,False,4.55818397111111,True,False,99.62689326127199,complete
11,10,4.527575804166666,True,False,4.496766101111111,True,False,99.31950994553858,complete
12,1,,False,False,6.033308027777776,True,False,,in progress / fragment
12,2,4.675805880277778,True,False,4.654630927222223,True,False,99.54713789242471,complete
12,3,4.374901363888889,True,False,4.345313628333333,True,False,99.32369365399234,complete
12,4,4.144425994444445,True,False,4.111571669999999,True,False,99.20726478193876,complete
12,5,3.986054442222222,True,False,3.9537809522222216,True,False,99.19033995978218,complete
12,6,3.8985940472222222,True,False,3.8661273861111107,True,False,99.16722129265435,complete
12,7,3.842367971111112,True,False,3.810176016944444,True,False,99.16218450682747,complete
12,8,3.8110585413888893,True,False,3.775565588611111,True,False,99.06868518569533,complete
12,9,3.7767655630555557,True,False,3.7438702486111106,True,False,99.12900830365994,complete
12,10,3.742907691388889,True,False,3.7065271091666663,True,False,99.0280128386302,complete
13,1,,False,False,5.440441631666666,True,False,,in progress / fragment
13,2,3.5830942638888885,True,False,3.5632898494444443,True,False,99.44728179093593,complete
13,3,3.209323541388889,True,False,3.1882261297222216,True,False,99.34262122859893,complete
13,4,2.9269989375,True,False,2.899950413333334,True,False,99.07589566158951,complete
13,5,2.7325726766666665,True,False,2.705713804444444,True,False,99.01708479882095,complete
13,6,2.5831132566666666,True,False,2.554941394444444,True,False,98.90938339039084,complete
13,7,2.4670248038888882,True,False,2.4383213811111113,True,False,98.83651665226347,complete
13,8,2.372891986388889,True,False,2.344149819722222,True,False,98.78872840266078,complete
13,9,2.2972868930555554,True,False,2.2673998402777777,True,False,98.699028281225,complete
13,10,2.228542292777778,True,False,2.2002472869444443,True,False,98.73033570307229,complete
14,1,,False,False,3.4004072880555554,True,False,,in progress / fragment
14,2,2.5842157111111113,True,False,2.5579451147222225,True,False,98.98342091660787,complete
14,3,2.3264317738888893,True,False,2.29781486,True,False,98.7699224963278,complete
14,4,2.1589271611111114,True,False,2.131087096111111,True,False,98.71046761088168,complete
14,5,2.0458410466666668,True,False,2.018707146666667,True,False,98.67370438948765,complete
14,6,1.9634521525000002,True,False,1.9356907002777777,True,False,98.58608969987506,complete
14,7,1.9026743355555558,True,False,1.8744227058333334,True,False,98.5151620960939,complete
14,8,1.8581840586111111,True,False,1.8291546019444447,True,False,98.43775128022763,complete
14,9,1.8237703169444444,True,False,1.794509748611111,True,False,98.39560014430124,complete
14,10,1.796089536388889,True,False,1.767662484444444,True,False,98.41728091119563,complete
15,1,,False,False,2.5352350424999996,True,False,,in progress / fragment
15,2,2.031470526666667,True,False,2.0042072075,True,False,98.65795152778308,complete
15,3,1.8832537669444442,True,False,1.8557963700000002,True,False,98.54202352192858,complete
15,4,1.7780717488888889,True,False,1.7489091941666668,True,False,98.35987750548055,complete
15,5,1.6990596947222223,True,False,1.6703823644444442,True,False,98.31216464219249,complete
15,6,1.6284352944444442,True,False,1.5983866494444445,True,False,98.15475351691815,complete
15,7,1.5761333366666668,True,False,1.5460366922222222,True,False,98.09047599309743,complete
15,8,1.5258526758333333,True,False,1.4979893791666667,True,False,98.17391959866313,complete
15,9,1.4880362508333331,True,False,1.4593579905555554,True,False,98.07274451400512,complete
15,10,1.4602104655555557,True,False,1.4321776197222222,True,False,98.0802188112884,complete
16,1,,False,False,1.8117646875,True,False,,in progress / fragment
16,2,1.5056967527777776,True,False,1.4784335538888889,True,False,98.18933003351489,complete
16,3,1.4211732002777777,True,False,1.3955331280555556,True,False,98.19585169371258,complete
16,4,1.3636812380555554,True,False,1.336407376388889,True,False,97.99998262749764,complete
16,5,1.3193107863888889,True,False,1.2926755233333334,True,False,97.9811229218811,complete
16,6,1.2775257980555554,True,False,1.2521368080555555,True,False,98.01264365552203,complete
16,7,1.2452626688888888,True,False,1.2194960158333332,True,False,97.9308258651529,complete
16,8,1.2246256419444443,True,False,1.1999272719444445,True,False,97.98319019673767,complete
16,9,1.2029826808333335,True,False,1.1775664519444444,True,False,97.88723235223281,complete
16,10,1.189641010277778,True,False,1.1640648219444445,True,False,97.85009190904057,complete
17,1,,False,False,2.3637893191666666,True,False,,in progress / fragment
17,2,1.7597321766666667,True,False,1.73156882,True,False,98.39956573846284,complete
17,3,1.5524291058333335,True,False,1.5256740102777777,True,False,98.2765657088609,complete
17,4,1.4233407925,True,False,1.3968588080555557,True,False,98.1394487824711,complete
17,5,1.3429759741666667,True,False,1.3158015591666667,True,False,97.97655240877545,complete
17,6,1.2834435430555555,True,False,1.2572742655555553,True,False,97.96101062320997,complete
17,7,1.225497911388889,True,False,1.197835322777778,True,False,97.74274698030612,complete
17,8,1.17627339,True,False,1.1501658272222224,True,False,97.78048513213604,complete
17,9,1.1490991005555555,True,False,1.123301781388889,True,False,97.75499613965461,complete
17,10,1.1160505316666667,True,False,1.089385996388889,True,False,97.6108129048639,complete
18,1,,False,False,2.205174876666667,True,False,,in progress / fragment
18,2,1.6631130294444443,True,False,1.6326778366666665,True,False,98.16998651090212,complete
18,3,1.4633259305555557,True,False,1.4351088827777776,True,False,98.0717181874126,complete
18,4,1.3463463599999999,True,False,1.3181133908333333,True,False,97.90299361253024,complete
18,5,1.2575473577777778,True,False,1.230562664722222,True,False,97.85418076793222,complete
18,6,1.1955390127777779,True,False,1.1695638919444447,True,False,97.82732971858599,complete
18,7,1.1521119969444449,True,False,1.1253490463888887,True,False,97.67705304462282,complete
18,8,1.1131260811111112,True,False,1.0882398688888888,True,False,97.76429529012731,complete
18,9,1.0792813769444445,True,False,1.054662346388889,True,False,97.71894233686727,complete
18,10,1.0635119916666667,True,False,1.0384753133333333,True,False,97.64584898623498,complete
19,1,,False,False,1.3395206630555554,True,False,,in progress / fragment
19,2,1.0450280980555555,True,False,1.0203942658333334,True,False,97.64275886284231,complete
19,3,0.9900711413888889,True,False,0.9685743950000001,True,False,97.82876750061286,complete
19,4,0.9491193266666665,True,False,0.9275158308333334,True,False,97.72383774870488,complete
19,5,0.9078832702777777,True,False,0.8847736963888888,True,False,97.45456551018742,complete
19,6,0.8786555655555556,True,False,0.8554895163888889,True,False,97.36346640540322,complete
19,7,0.8516326511111111,True,False,0.8292764836111112,True,False,97.37490484062205,complete
19,8,0.8350174477777779,True,False,0.80816104,True,False,96.78373094487421,complete
19,9,0.8061601322222222,True,False,0.7834552416666667,True,False,97.1835756138215,complete
19,10,0.7947454180555554,True,False,0.7721996191666669,True,False,97.16314201042522,complete
20,1,,False,False,2.3352102525,True,False,,in progress / fragment
20,2,1.6513805819444447,True,False,1.6237551227777776,True,False,98.3271294655688,complete
20,3,1.4136744144444444,True,False,1.386739740277778,True,False,98.0947045591646,complete
20,4,1.277943986388889,True,False,1.2516287958333336,True,False,97.9408181551122,complete
20,5,1.1875041455555555,True,False,1.160568048888889,True,False,97.73170504141146,complete
20,6,1.1108654325,True,False,1.0862072480555556,True,False,97.78027259440856,complete
20,7,1.0556048713888888,True,False,1.029772703611111,True,False,97.5528563311962,complete
20,8,1.0025392227777776,True,False,0.9781152605555555,True,False,97.56378985806165,complete
20,9,0.965978943611111,True,False,0.9401935258333333,True,False,97.33064390809758,complete
20,10,0.9357021200000001,True,False,0.9108493455555556,True,False,97.34394377086113,complete

File: analytics/exports/ul18_12_unit2_summary_export/summary_stats.csv
source,metric,min,mean,max,n
testday_features (SoC-sweep runs),ocv_label_V,11.67,12.5054,13.61,140
testday_features (SoC-sweep runs),rest_baseline_Vmean,11.7471,12.5147,13.5355,140
testday_features (SoC-sweep runs),ocv_window_Vpre,11.753,12.529,13.493,136
testday_features (SoC-sweep runs),wakeup_load_1_sag_V,0.0836,1.5261,2.7589,138
testday_features (SoC-sweep runs),wakeup_load_1_R_int_mohm,56.0749,448.6569,1234.4051,138
testday_features (SoC-sweep runs),wakeup_load_2_sag_V,-1.5765,-0.6877,0.008,133
testday_features (SoC-sweep runs),wakeup_load_2_R_int_mohm,-3258.9654,-663.8204,2.5633,133
testday_features (SoC-sweep runs),glow_plug_like_load_1_Vmean,10.1978,10.9731,13.3355,132
testday_features (SoC-sweep runs),driving_aux_load_1_V_mean,10.2201,11.113,13.5395,134
testday_features (SoC-sweep runs),driving_aux_load_1_V_std,0.0,0.3527,0.9674,134
testday_features (SoC-sweep runs),driving_aux_load_1_R_int_est_mohm,16.356,897.7135,5550.0013,132
testday_features (SoC-sweep runs),ramp_like_load_1_V_mean,10.193,11.2986,13.3491,132
testday_features (SoC-sweep runs),ramp_like_load_1_V_std,0.0,0.4446,1.0768,132
testday_features (SoC-sweep runs),ramp_like_load_1_R_int_est_mohm,35.4838,301.0544,1262.2321,131
testday_features (SoC-sweep runs),crank_cold_V_pre,10.1954,10.9568,13.3163,131
testday_features (SoC-sweep runs),crank_cold_V_min,10.193,10.9531,13.31,131
testday_features (SoC-sweep runs),crank_cold_I_peak_A,0.33,4.6531,9.056,131
testday_features (SoC-sweep runs),crank_cold_V_sustained,10.195,10.9554,13.3104,131
testday_features (SoC-sweep runs),crank_cold_R_int_apparent_mohm,-7.3054,1.6948,22.7545,131
testday_features (SoC-sweep runs),crank_hot_V_pre,10.5336,12.1546,13.427,131
testday_features (SoC-sweep runs),crank_hot_V_min,10.168,11.0741,13.402,131
testday_features (SoC-sweep runs),crank_hot_I_peak_A,0.33,5.9541,9.982,131
testday_features (SoC-sweep runs),crank_hot_V_sustained,10.0984,10.9932,13.3866,131
testday_features (SoC-sweep runs),crank_hot_R_int_apparent_mohm,32.2781,214.0586,808.4016,131
testday_features (SoC-sweep runs),recovery_after_cold_V_plus30s,10.501,12.0567,13.393,131
testday_features (SoC-sweep runs),recovery_after_hot_V_plus30s,10.518,12.1493,13.427,131
testday_features (SoC-sweep runs),alternator_charge_after_cold_Ah,0.0253,0.1716,0.1952,131
testday_features (SoC-sweep runs),alternator_charge_after_cold_ratio_pct,35.7399,89.6193,381.2433,131
testday_features (SoC-sweep runs),total_ah_discharged,0.0,0.5618,1.0332,140
testday_features (SoC-sweep runs),total_ah_charged,0.0,0.1612,0.1967,140
testday_features (SoC-sweep runs),run_duration_s,774.775,2022.1058,2065.2,140
testday_features (SoC-sweep runs),n_events,2.0,12.4571,13.0,140
testday_features (SoC-sweep runs),min_voltage,9.768,10.7769,13.31,140
testday_features (SoC-sweep runs),final_voltage,10.501,12.2969,13.435,140
testday_features (SoC-sweep runs),recovery_after_evt6_V_plus30s,11.477,12.348,13.219,2
testday_features (SoC-sweep runs),alternator_charge_after_evt7_Ah,0.0,0.0,0.0,2
testday_features (SoC-sweep runs),alternator_charge_after_evt7_ratio_pct,0.0,0.0,0.0,1
testday_features (SoC-sweep runs),crank_1_V_pre,10.4202,10.4202,10.4202,1
testday_features (SoC-sweep runs),crank_1_V_min,10.193,10.193,10.193,1
testday_features (SoC-sweep runs),crank_1_I_peak_A,7.61,7.61,7.61,1
testday_features (SoC-sweep runs),crank_1_V_sustained,10.193,10.193,10.193,1
testday_features (SoC-sweep runs),crank_1_R_int_apparent_mohm,29.8499,29.8499,29.8499,1
testday_features (SoC-sweep runs),recovery_after_1_V_plus30s,11.743,11.743,11.743,1
testday_features (SoC-sweep runs),alternator_charge_after_1_Ah,0.0741,0.0741,0.0741,1
testday_features (SoC-sweep runs),alternator_charge_after_1_ratio_pct,48.6387,48.6387,48.6387,1
testday_features (SoC-sweep runs),recovery_after_evt12_V_plus30s,11.785,11.8433,11.902,3
testday_features (SoC-sweep runs),block_c5_capacity_ah,0.9378,9.449,18.1593,140
testday_features (SoC-sweep runs),block_c5_reached_cutoff,1.0,1.0,1.0,140
testday_features (SoC-sweep runs),cutoff_hit,0.0,0.0643,1.0,140
testday_features (SoC-sweep runs),soc_pct,21.0,75.0571,100.0,140
testday_features (SoC-sweep runs),crank_cold_R_int_apparent_mohm_invalid,0.0,0.2143,1.0,140
testday_features (SoC-sweep runs),crank_hot_R_int_apparent_mohm_invalid,0.0,0.1357,1.0,140
testday_features (SoC-sweep runs),wakeup_load_1_R_int_mohm_invalid,0.0,0.0,0.0,140
testday_features (SoC-sweep runs),wakeup_load_2_R_int_mohm_invalid,0.0,0.9429,1.0,140
testday_features (SoC-sweep runs),driving_aux_load_1_R_int_est_mohm_invalid,0.0,0.0,0.0,140
testday_features (SoC-sweep runs),ramp_like_load_1_R_int_est_mohm_invalid,0.0,0.0,0.0,140
degradation_cycles,discharge_ah,0.7947,5.2634,12.8034,180
degradation_cycles,charge_ah,0.7722,5.1744,15.1748,200
"soh_history (per block, C/5)",block_c5_capacity_ah,0.9378,7.5663,18.1593,20
"testday_features (SoC-sweep runs) [filtered: >=0, and |I_peak|>=1A where available]",crank_cold_R_int_apparent_mohm,0.0,1.4516,4.4284,101
"testday_features (SoC-sweep runs) [filtered: >=0, and |I_peak|>=1A where available]",crank_hot_R_int_apparent_mohm,32.2781,236.8376,808.4016,112
"testday_features (SoC-sweep runs) [filtered: >=0, and |I_peak|>=1A where available]",wakeup_load_1_R_int_mohm,56.0749,448.6569,1234.4051,138
"testday_features (SoC-sweep runs) [filtered: >=0, and |I_peak|>=1A where available]",wakeup_load_2_R_int_mohm,2.5633,2.5633,2.5633,1
"testday_features (SoC-sweep runs) [filtered: >=0, and |I_peak|>=1A where available]",driving_aux_load_1_R_int_est_mohm,16.356,897.7135,5550.0013,132
"testday_features (SoC-sweep runs) [filtered: >=0, and |I_peak|>=1A where available]",ramp_like_load_1_R_int_est_mohm,35.4838,301.0544,1262.2321,131

File: analytics/exports/ul18_12_unit2_summary_export/testday_features.csv (part 1 of 2)
battery_id,block,ocv_label_V,kind,timestamp,filename,rest_baseline_Vmean,ocv_window_Vpre,wakeup_load_1_sag_V,wakeup_load_1_R_int_mohm,wakeup_load_2_sag_V,wakeup_load_2_R_int_mohm,glow_plug_like_load_1_Vmean,driving_aux_load_1_V_mean,driving_aux_load_1_V_std,driving_aux_load_1_R_int_est_mohm,ramp_like_load_1_V_mean,ramp_like_load_1_V_std,ramp_like_load_1_R_int_est_mohm,crank_cold_V_pre,crank_cold_V_min,crank_cold_I_peak_A,crank_cold_V_sustained,crank_cold_R_int_apparent_mohm,crank_hot_V_pre,crank_hot_V_min,crank_hot_I_peak_A,crank_hot_V_sustained,crank_hot_R_int_apparent_mohm,recovery_after_cold_V_plus30s,recovery_after_hot_V_plus30s,alternator_charge_after_cold_Ah,alternator_charge_after_cold_ratio_pct,total_ah_discharged,total_ah_charged,run_duration_s,n_events,min_voltage,final_voltage,recovery_after_evt6_V_plus30s,alternator_charge_after_evt7_Ah,alternator_charge_after_evt7_ratio_pct,crank_1_V_pre,crank_1_V_min,crank_1_I_peak_A,crank_1_V_sustained,crank_1_R_int_apparent_mohm,recovery_after_1_V_plus30s,alternator_charge_after_1_Ah,alternator_charge_after_1_ratio_pct,recovery_after_evt12_V_plus30s,block_c5_capacity_ah,block_c5_reached_cutoff,cutoff_hit,soc_pct
ul18_12_unit2,1,13.54,Block,2026-07-04 02:36:45.796508,Block_01_OCV13p54V_testday_bdps_2026-07-04_02-36-44.csv,13.419510025706941,13.359999999999998,0.08355973266499994,255.56764988452025,-0.029343917112298,-262.7952431836894,13.248483296213807,13.539522138680033,0.19271896593258248,1892.0963268083494,13.312002506265664,0.0074791267589895604,35.48380150845789,13.235000000000003,13.235,0.334,13.233,1.0636867301797905e-11,13.3298,13.319,0.334,13.309999999999999,32.335329341316466,13.327,13.327,0.07619525555555555,381.24329104774534,0.03957481666666669,0.07619525555555555,2065.174,13,13.227,13.302,,,,,,,,,,,,,18.15927615777778,True,False,100.0
ul18_12_unit2,1,12.57,Block,2026-07-04 04:09:19.514306,Block_01_OCV12p57V_testday_bdps_2026-07-04_04-09-18.csv,12.600603341902314,12.6268425,0.506005847953217,56.27063386949814,-0.27000962566844855,-90.68481974699743,12.084030066815146,12.128640947075208,0.09833420952775518,137.07116253647104,12.188674185463658,0.17038542217719801,38.2534061232231,12.068000000000001,12.068,9.007,12.068000000000001,1.9721958914180643e-13,12.5176,12.227,9.003,12.142899999999997,32.27812951238471,12.477,12.51,0.195163475,35.749795690723296,1.0331758555555561,0.195163475,2065.178,13,12.043,12.56,,,,,,,,,,,,,18.15927615777778,True,False,94.0
ul18_12_unit2,1,12.44,Block,2026-07-04 04:52:46.980508,Block_01_OCV12p44V_testday_bdps_2026-07-04_04-52-45.csv,12.472600514138819,12.492999999999997,0.5042468671679163,56.07494999126902,-0.2723832887700528,-91.48259764657895,11.948545657015591,11.990669359331477,0.09768498989386491,1002.0362504892859,12.053130325814534,0.17811731387318214,40.03716226514551,11.935,11.935,9.003,11.9346,0.0,12.384999999999998,12.068,9.007,11.991200000000003,35.19484845120444,12.343,12.385,0.1951566158333333,35.7510426004755,1.0330613047222226,0.1951566158333333,2065.159,13,11.902,12.427,,,,,,,,,,,,,18.15927615777778,True,False,82.0
ul18_12_unit2,1,12.3,Block,2026-07-04 05:36:15.230197,Block_01_OCV12p30V_testday_bdps_2026-07-04_05-36-14.csv,12.337407145611106,12.359999999999998,0.5259101921470375,58.48442701028307,-0.28753736631016125,-96.58461371960989,11.782908685968819,11.836243386243385,0.10345628721389215,520.2690946502086,11.894443609022556,0.20247637617826722,45.5345689757687,11.768,11.768,9.003,11.763599999999999,0.0,12.242999999999999,11.877,9.003,11.801250000000001,40.65311562812372,12.21,12.243,0.19517776138888887,35.75639961441872,1.0327745952777774,0.19517776138888887,2065.166,13,11.718,12.293,,,,,,,,,,,,,18.15927615777778,True,False,68.0
ul18_12_unit2,1,12.17,Block,2026-07-04 06:19:43.298618,Block_01_OCV12p17V_testday_bdps_2026-07-04_06-19-42.csv,12.19975080323866,12.221248120300755,0.8478376775271492,94.28402981565075,-0.4855528743315496,-163.33149552157013,11.34706013363029,11.523948203842943,0.1938141777474971,445.3442392248735,11.590654135338347,0.34059182705745844,76.47401131171921,11.32715,11.335,9.003,11.328599999999998,-0.8719315783629062,12.102,11.643,9.003,11.3967,50.98300566477836,12.068,12.102,0.19513984944444449,35.758000052288374,1.0316655488888888,0.19533063277777782,2065.156,13,11.235,12.16,,,,,,,,,,,,,18.15927615777778,True,False,57.0
ul18_12_unit2,1,12.16,Block,2026-07-04 06:56:10.593026,Block_01_OCV12p16V_testday_bdps_2026-07-04_06-56-09.csv,12.165971336760927,12.169037593984962,0.841740434419382,93.60540586263764,-0.5341865641711241,-179.44231053364572,11.237256124721604,11.301914763231197,0.14094997425206224,634.8761002178127,11.487513784461154,0.3626523763200651,81.66685204905778,11.2326,11.218,9.007,11.21635,1.6209614744087626,12.026999999999997,11.518,9.003,11.277899999999999,56.536709985560016,11.993,12.027,0.1951637525,35.75105818428106,1.032204048888889,0.19538235694444445,2065.153,13,11.135,12.085,,,,,,,,,,,,,18.15927615777778,True,False,56.0
ul18_12_unit2,1,12.09,Block,2026-07-04 07:32:37.885852,Block_01_OCV12p09V_testday_bdps_2026-07-04_07-32-36.csv,12.094126606683803,12.102000000000004,0.8806882574174679,97.93780968811905,-0.505022034747741,-169.7077146211277,11.177177257525084,11.239686995265943,0.17358141120677487,562.593555805272,11.420696741854634,0.3553171773298825,79.54660778181479,11.148249999999997,11.127,9.023,11.147849999999998,2.3550925412830166,11.952,11.435,9.007,11.162249999999997,57.399800155434605,11.918,11.952,0.1951810663888889,35.7742981816144,1.031869129166666,0.1953691502777778,2065.189,13,11.068,12.01,,,,,,,,,,,,,18.15927615777778,True,False,49.0
ul18_12_unit2,1,11.85,Block,2026-07-04 08:16:05.955997,Block_01_OCV11p85V_testday_bdps_2026-07-04_08-16-04.csv,11.891919804652357,11.925533834586464,0.9911883876357539,110.22469504557529,-0.6106837566844909,-205.46609414261079,10.901255011135857,10.963875800612644,0.1292442899937267,31.633499846245194,11.168112781954886,0.40334943501739556,90.2068525318822,10.8669,10.86,9.017,10.8704,0.7652212487523462,11.768450000000001,11.093,9.007,10.8867,74.99167314311107,11.727,11.768,0.19516716611111118,35.76894232848641,1.0312773294444448,0.19551324166666673,2065.175,13,10.777,11.852,,,,,,,,,,,,,18.15927615777778,True,False,33.0
ul18_12_unit2,1,11.75,Block,2026-07-04 08:56:36.436611,Block_01_OCV11p75V_testday_bdps_2026-07-04_08-56-35.csv,11.786107055648374,11.813568922305766,1.0267369256474552,114.17983384613478,-0.5580361510190421,-187.7315956512681,10.622962095875138,10.727764411027568,0.17930674281171627,1599.5024510238475,10.905491228070176,0.48022932001049246,107.85910761757326,10.5672,10.551,9.01,10.595,1.7980022197557766,11.627000000000002,10.851,9.026,10.6089,85.97385331265252,11.568,11.627,0.19517701305555563,35.7727718558246,1.0315193391666668,0.1955006255555556,2065.194,13,10.418,11.727,,,,,,,,,,,,,18.15927615777778,True,False,26.0
ul18_12_unit2,1,11.73,Block,2026-07-04 09:35:04.851373,Block_01_OCV11p73V_testday_bdps_2026-07-04_09-35-03.csv,11.747067609254497,11.752962406015039,1.154227485380117,128.35716135831638,-0.7500888368983976,-251.77597150287468,10.40371714922049,10.558847953216375,0.1988671865588975,24.84545865867552,10.708002506265663,0.5102938634369296,114.88240288866308,10.399400000000002,10.393,9.017,10.30205,0.7097704336254931,11.499750000000002,10.668,9.007,10.446850000000001,92.34484289996705,11.427,11.502,0.1951200577777778,35.74042808842787,1.0321799194444439,0.19540980972222227,2065.175,13,10.243,11.627,,,,,,,,,,,,,18.15927615777778,True,False,25.0
ul18_12_unit2,2,13.44,Block,2026-07-06 16:08:17.790276,Block_02_OCV13p44V_testday_bdps_2026-07-06_16-08-16.csv,13.357055012853472,13.309999999999999,0.09710568086883598,297.12323269503725,-0.04179244652406666,-374.68424979551514,13.186448775055675,13.358575605680867,0.1365425554829968,2854.3380827854307,13.216954887218046,0.010236695989760243,58.33192142499892,13.168000000000001,13.168,0.33,13.168000000000001,5.382899513334093e-12,13.26,13.243,0.334,13.235000000000003,50.898203592812756,13.252,13.26,0.048898995,244.75284932152118,0.039464482222222236,0.048898995,2065.176,13,13.168,13.252,,,,,,,,,,,,,16.2600066675,True,False,100.0
ul18_12_unit2,2,12.53,Block,2026-07-06 17:40:52.042789,Block_02_OCV12p53V_testday_bdps_2026-07-06_17-40-51.csv,12.55663728639342,12.577,0.8115091896407698,90.24812610292784,-0.4897874039425343,-164.6369546041925,11.75816035634744,11.993885579064589,0.10839091636166003,584.4672210178394,12.08821804511278,0.21119986632103505,47.45016540613445,11.7497,11.743,9.013,11.734950000000003,0.7433706867857952,12.467999999999998,12.093,9.003,12.009200000000002,41.652782405864514,12.435,12.468,0.19513239111111116,35.7597899241678,1.0316983819444443,0.1954062355555556,2065.179,13,11.643,12.51,,,,,,,,,,,,,16.2600066675,True,False,91.0
ul18_12_unit2,2,12.39,Block,2026-07-06 18:24:19.925110,Block_02_OCV12p39V_testday_bdps_2026-07-06_18-24-18.csv,12.424472654741988,12.443,0.5934695071010871,65.99716281589629,-0.3262563502673803,-109.61163266096746,11.809710467706012,11.858603453077135,0.10973293992959582,932.3126236432618,11.950456140350877,0.2164383893793638,48.66129237140967,11.793000000000001,11.793,9.007,11.793000000000001,1.9721958914180643e-13,12.327,11.943,9.003,11.855399999999998,42.6524491836055,12.293,12.327,0.19516526972222228,35.75821390972669,1.0326225355555554,0.19516526972222228,2065.168,13,11.76,12.377,,,,,,,,,,,,,16.2600066675,True,False,77.0
ul18_12_unit2,2,12.25,Block,2026-07-06 19:07:47.378029,Block_02_OCV12p25V_testday_bdps_2026-07-06_19-07-46.csv,12.280873923660199,12.301999999999998,0.6036165413533805,67.12553606531164,-0.33757801536919274,-113.22437975542807,11.649696767001116,11.697489278752437,0.1108405059044732,837.265945296165,11.792867167919802,0.22804108564380093,51.35615699729151,11.634999999999998,11.635,9.007,11.634599999999997,-1.9721958914180643e-13,12.185,11.777,9.003,11.684249999999999,45.31822725758094,12.152,12.177,0.1951141572222222,35.73992957113137,1.0327891149999995,0.1951141572222222,2065.169,13,11.593,12.235,,,,,,,,,,,,,16.2600066675,True,False,64.0
ul18_12_unit2,2,12.23,Block,2026-07-06 19:44:14.637326,Block_02_OCV12p23V_testday_bdps_2026-07-06_19-44-13.csv,12.23874964657499,12.242999999999997,0.6251424394319116,69.5195397951589,-0.3433746657754,-115.35444214930511,11.559853006681514,11.605903426791278,0.1129009335954408,41.55302811098274,11.704959390862944,0.23966273547903483,53.926491700517516,11.543000000000001,11.543,9.007,11.543000000000001,1.9721958914180643e-13,12.102,11.677,9.003,11.58295,47.20648672664675,12.068,12.102,0.1951461102777778,35.76143806345307,1.032520505277778,0.1951461102777778,2065.193,13,11.502,12.152,,,,,,,,,,,,,16.2600066675,True,False,63.0
ul18_12_unit2,2,12.16,Block,2026-07-06 20:20:42.274376,Block_02_OCV12p16V_testday_bdps_2026-07-06_20-20-41.csv,12.161819657112945,12.168000000000001,0.6477351190476206,72.03255938843456,-0.3559059333560022,-118.85201432102288,11.451355353075172,11.489997450424928,0.12458414335447895,1803.0341621428938,11.461418181818184,0.36175411636688054,81.67576805925576,11.4338,11.435,9.007,11.426999999999998,-0.1332297102254642,12.018,11.502,9.007,11.391250000000003,57.288775396913515,11.985,12.018,0.19514471444444445,35.74741632117655,1.032891201388889,0.19514471444444445,2065.155,13,11.076,12.077,,,,,,,,,,,,,16.2600066675,True,False,56.0
ul18_12_unit2,2,12.08,Block,2026-07-06 20:57:09.554606,Block_02_OCV12p08V_testday_bdps_2026-07-06_20-57-08.csv,12.083271687443778,12.088208020050129,0.8999429406850457,100.07845689729493,-0.4959116310160461,-166.75068441423693,11.128613585746102,11.22268337510443,0.17427932923812828,107.15904642786431,11.399456140350877,0.3506215568765085,78.26970863808162,11.072149999999999,11.068,9.056,11.2025,0.4582597173144004,11.935,11.343,9.03,11.127900000000002,65.55924695459585,11.893,11.935,0.19518489250000007,35.76755019435146,1.0320422924999997,0.19532861500000007,2065.178,13,11.002,11.993,,,,,,,,,,,,,16.2600066675,True,False,49.0
ul18_12_unit2,2,11.99,Block,2026-07-06 21:33:36.851526,Block_02_OCV11p99V_testday_bdps_2026-07-06_21-33-35.csv,12.002649273872253,12.01,0.9371148705096051,104.21202376929314,-0.5756973605078528,-193.44975601847884,10.973144766146993,11.036377053745474,0.15414345348435204,1467.2766974809292,11.2216992481203,0.4074533843588734,91.58540202560293,10.983799999999999,10.96,9.007,10.93015,2.6423892528031336,11.836200000000002,11.218,9.007,10.968100000000003,68.63550571777525,11.793,11.835,0.19515603666666664,35.75821575033859,1.0320656775000006,0.19536027916666665,2065.155,13,10.843,11.902,,,,,,,,,,,,,16.2600066675,True,False,42.0
ul18_12_unit2,2,11.83,Block,2026-07-06 22:13:35.053736,Block_02_OCV11p83V_testday_bdps_2026-07-06_22-13-34.csv,11.857232617915436,11.877340000000002,1.023038612620141,113.7667424590708,-0.6156702973605075,-206.890654537293,10.734367892976588,10.80887245892509,0.17124415206782695,721.5101202285409,10.974781954887218,0.46507963052795354,104.68538229817958,10.717999999999998,10.718,9.007,10.6707,-1.9721958914180643e-13,11.693000000000001,10.851,9.003,10.69705,93.52438076196829,11.635,11.693,0.1951932913888888,35.77616506994224,1.0316440433333334,0.1953840299999999,2065.18,13,10.51,11.785,,,,,,,,,,,,,16.2600066675,True,False,31.0
ul18_12_unit2,2,11.79,Block,2026-07-06 22:52:05.439206,Block_02_OCV11p79V_testday_bdps_2026-07-06_22-52-04.csv,11.8008126204858,11.809999999999999,1.1335006268282513,126.05246960123509,-0.6425908620113621,-215.92643359520062,10.468399777282851,10.550724867724867,0.2271505843298208,2538.959463874153,10.683593984962405,0.5457289949266659,122.79682167011892,10.392999999999999,10.376,9.007,10.34665,1.8874208948594937,11.56,10.71,9.003,10.447149999999999,94.4129734532933,11.477,11.56,0.1951857088888889,35.77493340259449,1.0318655166666668,0.1953719863888889,2065.179,13,10.168,11.677,,,,,,,,,,,,,16.2600066675,True,False,29.0
ul18_12_unit2,3,13.39,Block,2026-07-09 01:51:47.096225,Block_03_OCV13p39V_testday_bdps_2026-07-09_01-51-46.csv,13.326037270273744,13.289090225563914,0.10546995403259452,322.75669101934534,-0.04044938189108116,-363.05703832545413,13.155991081382385,13.28628627123364,0.12151121403369788,1266.3160291285567,13.175478696741854,0.01156105823333065,67.33348669688944,13.141399999999999,13.135,0.33,13.135,19.393939393937256,13.235000000000003,13.21,0.334,13.2028,74.85029940120398,13.219,13.235,0.03986367694444433,199.67939397322564,0.03942073333333335,0.03986367694444433,2065.18,13,13.135,13.235,,,,,,,,,,,,,13.87775542861111,True,False,100.0
ul18_12_unit2,3,12.57,Block,2026-07-09 03:17:18.234929,Block_03_OCV12p57V_testday_bdps_2026-07-09_03-17-17.csv,12.600352442159382,12.618045112781951,0.8566587301587294,95.26528724594799,-0.5293722686267941,-177.95296903849075,11.752140468227426,11.9777343358396,0.11123092774090149,549.2509671242232,12.083243107769421,0.24356609915587776,54.74786691477339,11.6571,11.702,9.01,11.753200000000001,-4.983351831298576,12.509999999999998,12.06,9.003,11.8892,49.98333888703738,12.468,12.502,0.19515768000000006,35.765255393634746,1.0317053955555557,0.19539502805555561,2065.183,13,11.56,12.552,,,,,,,,,,,,,13.87775542861111,True,False,94.0
ul18_12_unit2,3,12.44,Block,2026-07-09 04:00:45.774052,Block_03_OCV12p44V_testday_bdps_2026-07-09_04-00-44.csv,12.46272715589256,12.481471177944865,0.8595435254803689,95.58701633205878,-0.490622435683262,-164.91536372713873,11.595488864142538,11.824279866332498,0.11197475763594679,114.42706167014013,11.82825814536341,0.3444918178403754,76.71536678439465,11.572850000000003,11.568,9.007,11.580100000000002,0.5384700788279013,12.3636,11.86,9.003,11.61285,55.93690991891597,12.327,12.36,0.19519103638888882,35.772705386120165,1.0315299572222214,0.19531354972222217,2065.163,13,11.368,12.41,,,,,,,,,,,,,13.87775542861111,True,False,82.0
ul18_12_unit2,3,12.29,Block,2026-07-09 04:44:13.489248,Block_03_OCV12p29V_testday_bdps_2026-07-09_04-44-12.csv,12.312381827528597,12.334619047619052,0.8305578771416666,92.3624917548638,-0.48756537433155245,-163.96191998773597,11.43544543429844,11.476980506822612,0.20939350608030843,126.49647483494877,11.620631578947368,0.3863416905537286,86.76097220427532,11.435,11.435,9.003,11.422500000000001,0.0,12.210000000000003,11.66,9.072,11.4845,60.62610229276924,12.168,12.202,0.1951632080555555,35.769535909676215,1.0313828533333333,0.19538006277777775,2065.174,13,11.16,12.26,,,,,,,,,,,,,13.87775542861111,True,False,67.0
ul18_12_unit2,3,12.26,Block,2026-07-09 05:20:40.776255,Block_03_OCV12p26V_testday_bdps_2026-07-09_05-20-39.csv,12.265052306901428,12.268000000000002,0.8750885917258682,97.3158078593611,-0.5215837788172379,-175.07895430407424,11.235573021181716,11.289367864104705,0.1426592990035343,60.24818084168849,11.51725814536341,0.40214975704991685,90.03922458190605,11.212000000000002,11.21,9.003,11.202350000000001,0.22214817283135263,12.1189,11.468,9.003,11.293199999999999,72.29812284793957,12.085,12.118,0.19517685027777776,35.763397956403246,1.0318930852777777,0.19544147166666664,2065.168,13,11.076,12.177,,,,,,,,,,,,,13.87775542861111,True,False,65.0
ul18_12_unit2,3,12.18,Block,2026-07-09 05:57:08.065306,Block_03_OCV12p18V_testday_bdps_2026-07-09_05-57-07.csv,12.183161675877136,12.185842105263157,1.0232676691729328,113.79231729704426,-0.5981750083528219,-201.0600717031354,11.07769899665552,11.12552380952381,0.14289686971988202,737.1939165845197,11.365075187969923,0.4436032223825393,99.84044974599243,11.09015,11.076,9.003,11.062000000000001,1.5716983227811836,12.026999999999997,11.218,9.007,11.012049999999999,89.81902964361025,11.985,12.027,0.19517120527777782,35.76617863143826,1.031916503333334,0.1955300055555556,2065.186,13,10.893,12.085,,,,,,,,,,,,,13.87775542861111,True,False,58.0
ul18_12_unit2,3,12.09,Block,2026-07-09 06:33:35.366372,Block_03_OCV12p09V_testday_bdps_2026-07-09_06-33-34.csv,12.096941259640104,12.102000000000004,0.9638542188805364,107.18649383481895,-0.5542822192513377,-186.37664771109885,11.033081291759464,11.076735728209414,0.21238832451797834,317.0711540189227,11.236152882205515,0.4605813088267531,103.63327251772522,10.99985,10.976,9.007,11.0275,2.647940490729375,11.926999999999998,11.11,9.003,10.955100000000002,90.74752860157707,11.885,11.927,0.1951339619444444,35.757086434962446,1.031949070277778,0.1953361258333333,2065.181,13,10.768,11.993,,,,,,,,,,,,,13.87775542861111,True,False,49.0
ul18_12_unit2,3,11.95,Block,2026-07-09 07:12:33.030452,Block_03_OCV11p95V_testday_bdps_2026-07-09_07-12-31.csv,11.976548586118254,11.992999999999997,1.1500718462823727,127.89513579189182,-0.6751009021049139,-226.92859776498807,10.690852842809365,10.770110275689223,0.1784371478766779,495.56353927146694,11.00847619047619,0.5301390169122204,118.93110280353184,10.643,10.635,9.003,10.56925,0.8885926913252133,11.81,10.851,9.007,10.6374,106.47274342178302,11.752,11.81,0.19511911166666665,35.75698341814421,1.0315652894444445,0.1955692086111111,2065.193,13,10.501,11.893,,,,,,,,,,,,,13.87775542861111,True,False,39.0
ul18_12_unit2,3,11.88,Block,2026-07-09 07:51:06.471095,Block_03_OCV11p88V_testday_bdps_2026-07-09_07-51-05.csv,11.90102878807351,11.91,1.2909419381787792,143.56094542494773,-0.7588925133689841,-255.03284664646125,10.407800668151447,10.506665552770816,0.24451076262738036,353.7526607053942,10.719471177944861,0.6282812362516731,149.48676241572534,10.339800000000002,10.335,9.007,10.310549999999997,0.5329188409016595,11.678999999999998,10.476,9.007,10.4519,133.56278450094345,11.61,11.677,0.1951284222222223,35.76132151993656,1.0293298702777771,0.1956123644444445,2065.177,13,10.085,11.785,,,,,,,,,,,,,13.87775542861111,True,False,35.0
ul18_12_unit2,3,11.8,Block,2026-07-09 08:29:33.844044,Block_03_OCV11p80V_testday_bdps_2026-07-09_08-29-32.csv,11.80772985477445,11.818,1.4648395989974947,164.85199040097325,-0.8859969929836282,-321.7787919982341,10.204151616499443,10.328401837928153,0.20963128784677343,104.29943990164033,10.66436090225564,0.5663354126082204,195.75066102168987,10.197799999999999,10.193,6.933,10.1966,0.6923409779315551,11.568450000000002,10.46,9.003,10.24425,123.12007108741545,11.485,11.568,0.19512998222222228,38.29850627503078,0.9281228463888899,0.19542856166666672,2065.163,13,10.018,11.685,,,,,,,,,,,,,13.87775542861111,True,False,29.0
ul18_12_unit2,4,13.49,Block,2026-07-11 06:53:51.897289,Block_04_OCV13p49V_testday_bdps_2026-07-11_06-53-50.csv,13.414300257069408,13.372105263157893,0.11935643274853724,365.1611114092976,-0.04892682926829117,-438.5080222550816,13.217982162764773,13.386094150417826,0.13980309887850517,2717.470804926414,13.25612781954887,0.01059560617345582,60.31744231313391,13.202000000000002,13.202,0.33,13.202000000000002,5.382899513334093e-12,13.309999999999999,13.293,0.33,13.282599999999997,51.515151515149874,13.293,13.31,0.039329473888888904,196.85172614264636,0.039505991666666636,0.039329473888888904,2065.178,13,13.202,13.31,,,,,,,,,,,,,12.938125727222221,True,False,100.0
ul18_12_unit2,4,12.55,Block,2026-07-11 08:26:25.654836,Block_04_OCV12p55V_testday_bdps_2026-07-11_08-26-24.csv,12.584425652229791,12.60272180451128,0.8168466165413548,90.83892595938207,-0.5163903743315501,-173.6541059366023,11.676338907469342,11.98444722918407,0.11554015836699093,418.4789360881402,12.078631578947368,0.23020058183017386,51.70882040395105,11.6382,11.635,9.003,11.634999999999998,0.3554370765300064,12.492999999999999,12.093,9.003,11.992950000000002,44.42963456625553,12.452,12.485,0.19516545805555552,35.77251380557352,1.032452318888889,0.19516545805555552,2065.172,13,11.635,12.543,,,,,,,,,,,,,12.938125727222221,True,False,93.0
ul18_12_unit2,4,12.42,Block,2026-07-11 09:09:53.826130,Block_04_OCV12p42V_testday_bdps_2026-07-11_09-09-52.csv,12.44374065030202,12.460300000000002,0.9873681704260644,109.80100165986393,-0.6989842245989308,-235.2073837203615,11.42851113585746,11.619239209133946,0.2820948229672161,1528.4265046062212,11.604348370927319,0.5042753817038705,113.06983754116457,11.3192,11.385,9.007,11.4516,-7.30542911069162,12.342199999999998,11.635,9.003,11.403749999999999,78.5515939131399,12.302,12.335,0.1951743380555555,35.77927378228214,1.0311495247222229,0.19550507222222216,2065.197,13,11.093,12.385,,,,,,,,,,,,,12.938125727222221,True,False,80.0
ul18_12_unit2,4,12.26,Block,2026-07-11 09:52:43.661687,Block_04_OCV12p26V_testday_bdps_2026-07-11_09-52-42.csv,12.294163881748073,12.313920000000001,1.4385167919799517,159.97006666021014,-1.0399390374331556,-350.1797436927646,11.103256124721602,11.23187799442897,0.2877506922331506,2016.5686148042305,11.407751879699248,0.524525632297955,117.23314177741356,11.034199999999998,11.027,9.007,11.035,0.7993782613521936,12.176999999999998,11.402,9.007,11.245749999999997,86.04418785389126,12.135,12.168,0.19516150805555546,35.774555238181634,1.0313449663888894,0.19567258611111102,2065.192,13,10.71,12.235,,,,,,,,,,,,,12.938125727222221,True,False,65.0
ul18_12_unit2,4,12.23,Block,2026-07-11 10:29:10.991527,Block_04_OCV12p23V_testday_bdps_2026-07-11_10-29-09.csv,12.240948078653126,12.243494999999998,1.2874066833751048,143.16729054725224,-0.7840152406417129,-263.4086778067332,10.865210467706014,10.87179281537176,0.15182932958729872,905.5807200349494,11.283994987468672,0.5403233599505096,121.3935836061099,10.814,10.802,9.007,10.803999999999998,1.332297102253853,12.077,11.218,9.017,10.94815,95.26450038815571,12.035,12.068,0.19512364249999994,35.751201603344526,1.0319422108333327,0.1954311102777777,2065.199,13,10.71,12.135,,,,,,,,,,,,,12.938125727222221,True,False,63.0
ul18_12_unit2,4,12.14,Block,2026-07-11 11:05:38.315407,Block_04_OCV12p14V_testday_bdps_2026-07-11_11-05-37.csv,12.149347898727669,12.156919999999998,1.3694827067669149,152.29533353230312,-0.8736316739057806,-293.6015516942856,10.67195652173913,10.71423336118073,0.178304307824065,1990.994558229488,11.083563909774437,0.6089619873652965,136.98716092816792,10.6251,10.618,9.007,10.597,0.7882757855001044,11.97205,10.976,9.023,10.695649999999999,110.39011415272067,11.927,11.968,0.19517377666666663,35.76607831502051,1.0317484841666666,0.19547385638888887,2065.167,13,10.501,12.043,,,,,,,,,,,,,12.938125727222221,True,False,54.0
ul18_12_unit2,4,12.05,Block,2026-07-11 11:42:05.600679,Block_04_OCV12p05V_testday_bdps_2026-07-11_11-42-04.csv,12.056172214368333,12.06050125313283,1.4756717091516922,164.1033505402686,-0.936574807885064,-315.09168133746374,10.428428093645485,10.48951239209134,0.2108685168146548,3477.7941584706714,10.845077694235588,0.6913923632631789,155.8261035141186,10.4209,10.418,9.003,10.41,0.3221148506053923,11.860000000000003,10.726,9.013,10.484300000000001,125.81826250970843,11.802,11.86,0.19516510444444451,35.77758151800447,1.0316641519444452,0.1954470472222223,2065.198,13,10.16,11.943,,,,,,,,,,,,,12.938125727222221,True,False,46.0
ul18_12_unit2,4,11.95,Block,2026-07-11 12:18:32.918157,Block_04_OCV11p95V_testday_bdps_2026-07-11_12-18-31.csv,11.957799485861186,11.968000000000002,1.6135914786967405,179.44014889822986,-1.0325518048128348,-347.92999674075554,10.203063474387529,10.31263686995266,0.19132399099156,136.2541147723462,10.747210526315792,0.663180224989041,190.20962402604394,10.198599999999999,10.193,7.943,10.197,0.7050232909479269,11.7439,10.401,9.003,10.197199999999999,149.16139064756194,11.677,11.743,0.19518071027777772,36.43179234666544,0.9785887016666669,0.1954093930555555,2065.173,13,10.143,11.843,,,,,,,,,,,,,12.938125727222221,True,False,39.0
ul18_12_unit2,4,11.86,Block,2026-07-11 12:57:00.548199,Block_04_OCV11p86V_testday_bdps_2026-07-11_12-56-59.csv,11.864421593830334,11.870902499999998,1.6478742690058485,205.1978739166871,-0.9383558155080198,-407.2463776524831,10.200255295429209,10.250274853801168,0.12010864352227239,50.79152799913236,10.71184962406015,0.6204251331209345,241.86912922349742,10.197,10.193,5.843,10.196200000000001,0.6845798391236624,11.66,10.193,9.21,10.1982,159.2833876221499,11.593,11.66,0.19516725444444438,43.539033248224825,0.8284039399999995,0.19523823944444438,2065.179,13,10.151,11.768,,,,,,,,,,,,,12.938125727222221,True,False,33.0
ul18_12_unit2,4,11.77,Block,2026-07-11 13:35:30.259008,Block_04_OCV11p77V_testday_bdps_2026-07-11_13-35-29.csv,11.78256889460154,11.793000000000001,1.592402255639099,241.4755518585971,-0.8881538101604249,-483.4150468733299,10.20019509476031,10.228607073238653,0.10028656875728917,29.896128486717906,10.688827067669175,0.593547419349722,296.7966209552113,10.196200000000001,10.193,4.332,10.197799999999999,0.7386888273318153,11.602,10.193,8.159,10.1982,172.69273195244523,11.535,11.602,0.19514075638888892,53.935001675888415,0.6919445594444448,0.19520103388888893,2065.151,13,10.126,11.702,,,,,,,,,,,,,12.938125727222221,True,False,27.0
ul18_12_unit2,5,13.45,Block,2026-07-13 13:12:35.325610,Block_05_OCV13p45V_testday_bdps_2026-07-13_12-52-08.csv,13.35,,,,,,,,,,,,,,,,,,,,,,,,,,,3.3333333333333335e-05,0.0,774.775,2,13.219,13.219,13.219,,,,,,,,,,,,12.124131886373767,True,True,100.0
ul18_12_unit2,5,12.54,Block,2026-07-13 15:31:43.195976,Block_05_OCV12p54V_testday_bdps_2026-07-13_15-11-59.csv,12.598999999999998,12.602,,,,,,,,,,,,,,,,,,,,,,,,,,3.3333333333333335e-05,0.0,1086.593,3,12.593,13.035,,0.0,,,,,,,,,,,12.124131886373767,True,True,92.0
ul18_12_unit2,5,11.97,Block,2026-07-13 17:43:25.762208,Block_05_OCV11p97V_testday_bdps_2026-07-13_17-36-35.csv,11.981,11.985,1.596,177.33333333333334,-0.5366,-99.40350487199436,10.48675,10.805171428571429,0.28868415619984467,524.2828018707255,10.193,0.0,,,,,,,,,,,,,,,,0.3355537716666661,0.07421117805555569,2045.728,12,10.193,11.852,,,,10.42015789473684,10.193,7.61,10.193,29.8499204647623,11.743,0.07405454222222235,48.63872370242608,,12.124131886373767,True,True,41.0
ul18_12_unit2,5,11.87,Block,2026-07-13 18:42:42.136040,Block_05_OCV11p87V_testday_bdps_2026-07-13_18-25-47.csv,11.904285714285715,11.91,1.7255000000000003,215.4989384288747,,,,,,,,,,,,,,,,,,,,,,,,0.02065833333333333,0.0,1914.635,6,10.168,11.843,,0.0,0.0,,,,,,,,,11.843,12.124131886373767,True,True,34.0
ul18_12_unit2,5,11.85,Block,2026-07-13 22:04:29.305187,Block_05_OCV11p85V_testday_bdps_2026-07-13_21-45-41.csv,11.8725,,1.684000000000001,700.2079002079007,,,,,,,,,,,,,,,,,,,,,,,,2.777777777777778e-05,0.0,1686.748,3,10.193,11.785,,,,,,,,,,,,11.785,12.124131886373767,True,True,33.0
ul18_12_unit2,5,11.88,Block,2026-07-14 00:25:25.250307,Block_05_OCV11p88V_testday_bdps_2026-07-14_00-06-16.csv,11.927,11.927,1.725999999999999,256.84523809523796,0.008000000000000895,2.563280999679877,,10.501,0.0,,,,,,,,,,,,,,,,,,,3.3333333333333335e-05,0.0,1261.904,5,10.193,10.501,,,,,,,,,,,,,12.124131886373767,True,True,35.0
ul18_12_unit2,5,11.99,Block,2026-07-14 02:35:34.105041,Block_05_OCV11p99V_testday_bdps_2026-07-14_02-15-54.csv,12.0286,12.035,1.8420000000000005,529.1582878483197,,,,,,,,,,,,,,,,,,,,,,,,4.9999999999999996e-05,0.0,863.819,4,10.193,11.477,11.477,,,,,,,,,,,,12.124131886373767,True,True,42.0
ul18_12_unit2,5,11.67,Block,2026-07-14 03:49:50.776933,Block_05_OCV11p67V_testday_bdps_2026-07-14_03-30-54.csv,11.7475,,1.5510000000000002,973.6346516007535,,,,10.668,0.0,,,,,,,,,,,,,,,,,,,4.9999999999999996e-05,0.0,1236.778,3,10.201,10.668,,,,,,,,,,,,,12.124131886373767,True,True,21.0
ul18_12_unit2,5,12.05,Block,2026-07-14 05:52:19.152678,Block_05_OCV12p05V_testday_bdps_2026-07-14_05-34-39.csv,12.068,,1.875,766.2443808745403,,,,,,,,,,,,,,,,,,,,,,,,2.4999999999999998e-05,0.0,1685.904,3,10.193,11.902,,,,,,,,,,,,11.902,12.124131886373767,True,True,46.0
ul18_12_unit2,6,13.61,Block,2026-07-17 16:31:04.295946,Block_06_OCV13p61V_testday_bdps_2026-07-17_16-31-03.csv,13.522274401236158,13.468999999999996,0.13576817042606493,415.4277373606198,-0.05232352941176366,-468.9488251716319,13.299032293986636,13.488004744627407,0.13387658381065326,5550.001288467703,13.34911528822055,0.011321536327578213,64.60900662595631,13.279399999999999,13.277,0.334,13.276999999999997,7.1856287425141785,13.401999999999997,13.377,0.334,13.368,74.85029940118802,13.385,13.402,0.039470244444444434,197.52922348719846,0.03954491833333333,0.039470244444444434,2065.162,13,13.277,13.393,,,,,,,,,,,,,13.969792833055557,True,False,100.0
ul18_12_unit2,6,12.54,Block,2026-07-17 18:10:39.913428,Block_06_OCV12p54V_testday_bdps_2026-07-17_18-10-38.csv,12.575472175812878,12.594917293233086,0.6672413951545533,74.20131351405891,-0.36747794117647103,-123.46288154393352,11.862935412026726,11.940543859649123,0.12050825120387586,948.0720149673791,12.042573934837092,0.24274227785028618,54.50608032318342,11.842999999999998,11.843,9.003,11.835400000000002,-1.973072130845552e-13,12.478200000000001,12.052,9.007,11.954150000000002,47.318752081714386,12.443,12.477,0.19516589694444444,35.75264865313941,1.0325783608333334,0.19516589694444444,2065.154,13,11.835,12.527,,,,,,,,,,,,,13.969792833055557,True,False,92.0
ul18_12_unit2,6,12.4,Block,2026-07-17 18:54:07.588437,Block_06_OCV12p40V_testday_bdps_2026-07-17_18-54-06.csv,12.430487660668383,12.452,1.0876474519632406,120.95200907404369,-0.6873284090909113,-231.35416700651032,11.260972160356346,11.479311055416318,0.08907322503589805,16.35598742489662,11.734593984962409,0.3679717156558593,82.1400228089138,11.2169,11.177,9.01,11.24645,4.428412874583924,12.318000000000001,11.727,9.003,11.49415,65.64478507164291,12.277,12.318,0.19517915666666666,35.76968339899297,1.0312437008333335,0.1957540727777778,2065.156,13,11.135,12.377,,,,,,,,,,,,,13.969792833055557,True,False,78.0
ul18_12_unit2,6,12.23,Block,2026-07-17 19:37:35.729787,Block_06_OCV12p23V_testday_bdps_2026-07-17_19-37-34.csv,12.25917118622285,12.284579999999998,1.1856978687839543,131.85614792258062,-0.742629418643503,-249.8916872493502,10.998301781737192,11.02073008356546,0.17373776179899234,112.61330971114405,11.346192982456142,0.5020729313774364,112.86687981545705,10.97015,10.968,9.007,10.9656,0.23870323082050832,12.127000000000002,11.21,9.007,10.961400000000003,101.80970356389493,12.077,12.118,0.1951580258333333,35.780249701893176,1.031042973333333,0.1962364433333333,2065.2,13,10.768,12.193,,,,,,,,,,,,,13.969792833055557,True,False,63.0
ul18_12_unit2,6,12.19,Block,2026-07-17 20:14:03.067142,Block_06_OCV12p19V_testday_bdps_2026-07-17_20-14-02.csv,12.202792287917738,12.210000000000004,1.3140697577276548,146.13294662869322,-0.8379914438502674,-282.09371747046265,10.699766146993317,10.694745196324144,0.21038009776252317,854.2443629889945,10.981942355889725,0.6624556346315589,148.9120578107609,10.603100000000001,10.601,9.01,10.620299999999999,0.23307436182024804,12.002400000000003,10.943,9.003,10.68945,117.6718871487286,11.943,12.002,0.19514866305555548,35.7681171546714,1.0316674936111117,0.1961572883333333,2065.169,13,10.368,12.085,,,,,,,,,,,,,13.969792833055557,True,False,59.0
ul18_12_unit2,6,12.09,Block,2026-07-17 20:50:30.359417,Block_06_OCV12p09V_testday_bdps_2026-07-17_20-50-29.csv,12.09700359850919,12.10210025062657,1.5666573338905145,174.2205141939114,-1.069646625459404,-359.85352400364906,10.254573496659242,10.370857421331104,0.2601205978476046,167.2537665600581,10.78401754385965,0.7076802919978681,217.88931278126176,10.196200000000001,10.193,8.45,10.1982,0.37869822485223953,11.877000000000002,10.485,9.026,10.3034,154.22113893197465,11.793,11.868,0.19517770166666665,36.083392064943176,0.9782864236111104,0.1959868233333333,2065.198,13,10.085,11.977,,,,,,,,,,,,,13.969792833055557,True,False,49.0
ul18_12_unit2,6,11.98,Block,2026-07-17 21:26:57.682672,Block_06_OCV11p98V_testday_bdps_2026-07-17_21-26-56.csv,11.989819560467804,12.001932330827067,1.7367731829573962,229.57032866300992,-1.0072560160427795,-450.2516661960525,10.200604677060134,10.285099136730715,0.2006433475400877,72.53591901381239,10.753601503759398,0.6708879681155042,292.9982895083819,10.195400000000001,10.193,5.218,10.1982,0.45994633959400383,11.786999999999999,10.476,9.003,10.108400000000001,145.6181272909028,11.71,11.785,0.19516803194444438,45.86629251819065,0.7846344455555555,0.1954013566666666,2065.172,13,10.026,11.893,,,,,,,,,,,,,13.969792833055557,True,False,41.0
ul18_12_unit2,6,11.9,Block,2026-07-17 22:03:24.977736,Block_06_OCV11p90V_testday_bdps_2026-07-17_22-03-23.csv,11.912235475578406,11.923264999999997,1.713600417710941,286.88237230796807,-0.9618214572192514,-590.320956798506,10.200625835189308,10.260585630743524,0.1793054807346481,49.913004863178045,10.736368421052632,0.6504142902625275,379.77657200463534,10.198599999999999,10.193,3.664,10.197000000000001,1.528384279475814,11.735000000000003,10.193,8.997,10.197399999999998,171.39046348782966,11.66,11.727,0.1951211988888889,60.17856552031805,0.6255607608333328,0.1952023388888889,2065.188,13,10.11,11.843,,,,,,,,,,,,,13.969792833055557,True,False,36.0
ul18_12_unit2,6,11.85,Block,2026-07-17 22:41:52.371752,Block_06_OCV11p85V_testday_bdps_2026-07-17_22-41-51.csv,11.863501285347045,11.873917499999997,1.670735630743529,340.1770991561368,-0.9342667112299452,-746.3566955339957,10.200594654788416,10.2288930362117,0.12344148290104619,29.190310180725366,10.725340852130326,0.6405900742427417,475.7426623941715,10.198599999999999,10.193,2.706,10.197,2.06947524020672,11.710000000000003,10.193,7.551,10.197,200.90054297444087,11.635,11.71,0.19515070611111118,75.96820830547065,0.5147063224999997,0.1952647636111112,2065.15,13,10.085,11.81,,,,,,,,,,,,,13.969792833055557,True,False,33.0
ul18_12_unit2,6,11.83,Block,2026-07-17 23:20:19.720900,Block_06_OCV11p83V_testday_bdps_2026-07-17_23-20-18.csv,11.831337103200106,11.842598997493734,1.6437727652464496,395.98830588367645,-0.9176155696625461,-854.0816539139115,10.200556298773689,10.220092731829574,0.10372587220031004,22.343499746029405,10.713641604010022,0.6236573904999816,524.4611716749757,10.1982,10.193,2.169,10.197799999999999,2.3974181650531654,11.685,10.193,7.181,10.195400000000001,207.7705055006268,11.618,11.677,0.19516374055555546,89.37456511056509,0.45681715305555554,0.19522899305555547,2065.184,13,10.06,11.785,,,,,,,,,,,,,13.969792833055557,True,False,31.0
ul18_12_unit2,7,13.61,Block,2026-07-19 19:40:11.180853,Block_07_OCV13p61V_testday_bdps_2026-07-19_19-40-10.csv,13.535456169665808,13.48502005012531,0.1412372598162115,431.9601615816945,-0.04792981283422826,-429.37599367643344,13.303780623608018,13.47642200557103,0.1381412841637382,3140.3605525474295,13.342406015037596,0.012113728573798645,70.5532912719109,13.285,13.285,0.33,13.283399999999997,0.0,13.401999999999997,13.377,0.33,13.36935,75.75757575756606,13.377,13.402,0.033627135555555555,168.24819609569724,0.039587582222222244,0.033627135555555555,2065.153,13,13.277,13.41,,,,,,,,,,,,,11.861811658333334,True,False,100.0
ul18_12_unit2,7,12.54,Block,2026-07-19 21:19:42.858029,Block_07_OCV12p54V_testday_bdps_2026-07-19_21-19-41.csv,12.57063149100257,12.593000000000002,1.0783337510442745,119.91666182407023,-0.6815526394921463,-229.3494053956079,11.451518394648827,11.517999999999999,0.2502463937570639,1290.5406935701733,11.841654135338343,0.4012237367030102,90.12150553668071,11.398799999999998,11.402,9.003,11.3782,-0.3554370765302037,12.47655,11.868,9.003,11.62375,67.59413528823717,12.435,12.468,0.19512023444444443,35.768145546900264,1.0311068908333327,0.19650347305555552,2065.177,13,11.26,12.518,,,,,,,,,,,,,11.861811658333334,True,False,92.0
ul18_12_unit2,7,12.38,Block,2026-07-19 22:03:11.098630,Block_07_OCV12p38V_testday_bdps_2026-07-19_22-03-10.csv,12.41612442159383,12.43532080200501,1.1813387635756065,131.3719061611259,-0.6906543267624485,-232.42081317720636,11.155483835005576,11.068686995265942,0.2946453542186789,1152.7841420414966,11.404649122807017,0.6100604737623149,137.0682023016946,11.089350000000001,11.085,9.003,11.081850000000001,0.4831722759080884,12.293000000000001,11.26,9.003,11.012550000000001,114.73953126735546,12.252,12.285,0.1951721402777777,35.77552907721856,1.0311400591666666,0.1966973127777777,2065.161,13,10.826,12.352,,,,,,,,,,,,,11.861811658333334,True,False,76.0
ul18_12_unit2,7,12.36,Block,2026-07-19 22:39:38.382676,Block_07_OCV12p36V_testday_bdps_2026-07-19_22-39-37.csv,12.363399485861182,12.367999999999997,1.482865440869201,164.90287591137545,-0.9142127965252236,-307.7087583967293,10.761267558528427,10.85788610414926,0.1711767700654042,5490.8025638044965,11.328308270676692,0.5581405467097607,125.52864653919029,10.70935,10.71,9.007,10.7103,-0.07216609303877668,12.185,11.285,9.003,11.0154,99.96667777407535,12.135,12.177,0.19513113166666668,35.777971729653125,1.0314819644444444,0.19626049,2065.198,13,10.618,12.252,,,,,,,,,,,,,11.861811658333334,True,False,74.0
ul18_12_unit2,7,12.26,Block,2026-07-19 23:16:05.704839,Block_07_OCV12p26V_testday_bdps_2026-07-19_23-16-04.csv,12.264334661354582,12.268000000000002,1.5157347535505448,168.55979666554708,-1.0552500668449198,-355.1962889492313,10.563841870824055,10.520445682451255,0.2919266882957046,1481.2869645692374,10.874428571428572,0.7872006010232351,177.42293321337533,10.473600000000001,10.468,9.007,10.4736,0.62173864771857,12.051999999999998,10.927,9.003,10.5985,124.95834721759394,11.985,12.052,0.1951494652777778,35.76698761432674,1.0312919869444446,0.19625183388888892,2065.197,13,10.143,12.143,,,,,,,,,,,,,11.861811658333334,True,False,65.0
ul18_12_unit2,7,12.15,Block,2026-07-19 23:52:33.023335,Block_07_OCV12p15V_testday_bdps_2026-07-19_23-52-31.csv,12.154671079691513,12.16,1.8181975772765249,209.5923860456228,-1.1282299465240637,-410.46523009802405,10.203869710467707,10.299519632414368,0.20496458684819965,81.23215795791536,10.815278195488723,0.7453222917619229,322.3251021146343,10.1966,10.193,5.503,10.198200000000002,0.6541886243867875,11.943000000000001,10.418,9.003,10.098400000000002,169.38798178385005,11.868,11.935,0.19512229361111114,39.55032102097147,0.8775437530555558,0.1956434052777778,2065.162,13,10.043,12.043,,,,,,,,,,,,,11.861811658333334,True,False,55.0
